Repository: zeekaytf/ENGR265-spring2023

# ENGR265-spring2023
Course repo for ENGR 265 - Spring 2023 Semester

File: data/tensile/1045CR/C01A1045CR_1.csv
System ID,,"4483J11304"
Method name only,,"Tension_Round_NEW"
Test type,,"Tension"
Sample file name,,"C01A1045CR"
Last test date,,"Monday, February 7, 2022"
Last test time,,"11:03:11 AM"
Course,,"CEE300"
Lab Section Number,,"AB01"
Group,,"A"
Material,,"STEELS1045"
Heat Treatment,,"CR"
Other Information,,""
Crosshead Speed,(mm/min),"4.00"
Geometry,,"Circular"
Gage Diameter,(mm),"7.25"
Grip Diameter,(mm),"12.78"
Rockwell Hardness,,"96.3"
Rockwell Scale,,"HRB"
Extensometer Gage Length,(mm),"25.40"
Final Gage Diameter,(mm),"5.54"
Fracture Notes and Location,,"Cup and cone. Necking. "
Notes During Test,,""

Results Table 1
,,"1"
Maximum Force,(kN),"32.53"
Maximum Strain,(%),"16.14"

Time,Displacement,Force,Strain 1
(s),(mm),(kN),(mm/mm)
"0.00","0.00","-0.03398","0.0000001772"
"0.50","0.03","0.5951","0.00005244"
"1.00","0.06","1.286","0.00008803"
"1.50","0.10","1.702","0.0001836"
"2.00","0.13","2.030","0.0001946"
"2.50","0.16","2.325","0.0002285"
"3.00","0.20","2.582","0.0003535"
"3.50","0.23","2.816","0.0004243"
"4.00","0.26","3.039","0.0003636"
"4.50","0.30","3.247","0.0003889"
"5.00","0.33","3.449","0.0004292"
"5.50","0.36","3.644","0.0004316"
"6.00","0.40","3.832","0.0004404"
"6.50","0.43","4.022","0.0004603"
"7.00","0.46","4.205","0.0005329"
"7.50","0.50","4.394","0.0005447"
"8.00","0.53","4.586","0.0005134"
"8.50","0.56","4.777","0.0005936"
"9.00","0.60","4.966","0.0005662"
"9.50","0.63","5.174","0.0005849"
"10.00","0.66","5.378","0.0005838"
"10.50","0.70","5.610","0.0007365"
"11.00","0.73","5.784","0.0007172"
"11.50","0.76","5.999","0.0007554"
"12.00","0.80","6.269","0.0007345"
"12.50","0.83","6.753","0.0007322"
"13.00","0.86","7.052","0.0007965"
"13.50","0.90","7.297","0.0007898"
"14.00","0.93","7.536","0.0008416"
"14.50","0.96","7.784","0.0008282"
"15.00","1.00","8.038","0.0009736"
"15.50","1.03","8.296","0.0009978"
"16.00","1.06","8.552","0.001036"
"16.50","1.10","8.818","0.001041"
"17.00","1.13","9.085","0.001070"
"17.50","1.16","9.367","0.001108"
"18.00","1.20","9.630","0.001129"
"18.50","1.23","9.900","0.001169"
"19.00","1.26","10.18","0.001228"
"19.50","1.30","10.47","0.001183"
"20.00","1.33","10.76","0.001284"
"20.50","1.36","11.06","0.001252"
"21.00","1.40","11.34","0.001288"
"21.50","1.43","11.63","0.001338"
"22.00","1.46","11.93","0.001459"
"22.50","1.50","12.23","0.001468"
"23.00","1.53","12.53","0.001487"
"23.50","1.56","12.84","0.001490"
"24.00","1.60","13.15","0.001527"
"24.50","1.63","13.46","0.001574"
"25.00","1.66","13.77","0.001555"
"25.50","1.70","14.09","0.001650"
"26.00","1.73","14.41","0.001653"
"26.50","1.76","14.73","0.001817"
"27.00","1.80","15.06","0.001825"
"27.50","1.83","15.38","0.001858"
"28.00","1.86","15.71","0.001897"
"28.50","1.90","16.04","0.001997"
"29.00","1.93","16.38","0.001973"
"29.50","1.96","16.71","0.002032"
"30.00","2.00","17.05","0.002067"
"30.50","2.03","17.38","0.002097"
"31.00","2.06","17.72","0.002289"
"31.50","2.10","18.06","0.002296"
"32.00","2.13","18.39","0.002372"
"32.50","2.16","18.73","0.002400"
"33.00","2.20","19.08","0.002447"
"33.50","2.23","19.41","0.002530"
"34.00","2.26","19.75","0.002714"
"34.50","2.30","20.09","0.002711"
"35.00","2.33","20.42","0.002855"
"35.50","2.36","20.75","0.002935"
"36.00","2.40","21.08","0.003005"
"36.50","2.43","21.41","0.003241"
"37.00","2.46","21.73","0.003273"
"37.50","2.50","22.04","0.003381"
"38.00","2.53","22.36","0.003571"
"38.50","2.56","22.67","0.003697"
"39.00","2.60","22.95","0.003911"
"39.50","2.63","23.24","0.004188"
"40.00","2.66","23.55","0.004271"
"40.50","2.70","23.84","0.004572"
"41.00","2.73","24.12","0.004716"
"41.50","2.76","24.40","0.004944"
"42.00","2.80","24.66","0.005298"
"42.50","2.83","24.92","0.005577"
"43.00","2.86","25.17","0.005813"
"43.50","2.90","25.41","0.006227"
"44.00","2.93","25.65","0.006480"
"44.50","2.96","25.88","0.006880"
"45.00","3.00","26.11","0.007275"
"45.50","3.03","26.32","0.007606"
"46.00","3.06","26.53","0.007998"
"46.50","3.10","26.75","0.008367"
"47.00","3.13","26.94","0.008788"
"47.50","3.16","27.14","0.009226"
"48.00","3.20","27.33","0.009659"
"48.50","3.23","27.52","0.01006"
"49.00","3.26","27.70","0.01062"
"49.50","3.30","27.88","0.01093"
"50.00","3.33","28.05","0.01144"
"50.50","3.36","28.22","0.01189"
"51.00","3.40","28.39","0.01237"
"51.50","3.43","28.55","0.01283"
"52.00","3.46","28.70","0.01331"
"52.50","3.50","28.87","0.01383"
"53.00","3.53","29.01","0.01434"
"53.50","3.56","29.17","0.01488"
"54.00","3.60","29.31","0.01537"
"54.50","3.63","29.44","0.01593"
"55.00","3.66","29.59","0.01636"
"55.50","3.70","29.73","0.01699"
"56.00","3.73","29.85","0.01754"
"56.50","3.76","29.98","0.01811"
"57.00","3.80","30.11","0.01861"
"57.50","3.83","30.23","0.01924"
"58.00","3.86","30.35","0.01968"
"58.50","3.90","30.47","0.02027"
"59.00","3.93","30.58","0.02086"
"59.50","3.96","30.69","0.02155"
"60.00","4.00","30.79","0.02215"
"60.50","4.03","30.89","0.02277"
"61.00","4.06","30.99","0.02331"
"61.50","4.10","31.09","0.02395"
"62.00","4.13","31.18","0.02457"
"62.50","4.16","31.27","0.02532"
"63.00","4.20","31.35","0.02598"
"63.50","4.23","31.43","0.02665"
"64.00","4.26","31.51","0.02732"
"64.50","4.30","31.58","0.02797"
"65.00","4.33","31.65","0.02869"
"65.50","4.36","31.71","0.02940"
"66.00","4.40","31.78","0.03008"
"66.50","4.43","31.84","0.03084"
"67.00","4.46","31.90","0.03163"
"67.50","4.50","31.95","0.03237"
"68.00","4.53","32.01","0.03315"
"68.50","4.56","32.05","0.03392"
"69.00","4.60","32.10","0.03472"
"69.50","4.63","32.14","0.03547"
"70.00","4.66","32.18","0.03629"
"70.50","4.70","32.22","0.03707"
"71.00","4.73","32.25","0.03800"
"71.50","4.76","32.28","0.03888"
"72.00","4.80","32.32","0.03969"
"72.50","4.83","32.34","0.04053"
"73.00","4.86","32.37","0.04145"
"73.50","4.90","32.39","0.04227"
"74.00","4.93","32.41","0.04328"
"74.50","4.96","32.43","0.04420"
"75.00","5.00","32.45","0.04512"
"75.50","5.03","32.47","0.04603"
"76.00","5.06","32.48","0.04698"
"76.50","5.10","32.49","0.04797"
"77.00","5.13","32.50","0.04888"
"77.50","5.16","32.50","0.04985"
"78.00","5.20","32.52","0.05087"
"78.50","5.23","32.52","0.05181"
"79.00","5.26","32.52","0.05288"
"79.50","5.30","32.53","0.05400"
"80.00","5.33","32.53","0.05503"
"80.50","5.36","32.53","0.05607"
"81.00","5.40","32.53","0.05713"
"81.50","5.43","32.52","0.05824"
"82.00","5.46","32.52","0.05931"
"82.50","5.50","32.51","0.06042"
"83.00","5.53","32.50","0.06153"
"83.50","5.56","32.49","0.06264"
"84.00","5.60","32.48","0.06378"
"84.50","5.63","32.47","0.06504"
"85.00","5.66","32.46","0.06617"
"85.50","5.70","32.44","0.06735"
"86.00","5.73","32.42","0.06852"
"86.50","5.76","32.40","0.06969"
"87.00","5.80","32.38","0.07091"
"87.50","5.83","32.36","0.07212"
"88.00","5.86","32.33","0.07346"
"88.50","5.90","32.30","0.07468"
"89.00","5.93","32.28","0.07592"
"89.50","5.96","32.25","0.07716"
"90.00","6.00","32.21","0.07841"
"90.50","6.03","32.18","0.07967"
"91.00","6.06","32.14","0.08093"
"91.50","6.10","32.10","0.08222"
"92.00","6.13","32.06","0.08352"
"92.50","6.16","32.03","0.08490"
"93.00","6.20","31.98","0.08621"
"93.50","6.23","31.93","0.08750"
"94.00","6.26","31.88","0.08882"
"94.50","6.30","31.83","0.09014"
"95.00","6.33","31.78","0.09145"
"95.50","6.36","31.72","0.09278"
"96.00","6.40","31.67","0.09411"
"96.50","6.43","31.62","0.09543"
"97.00","6.46","31.55","0.09682"
"97.50","6.50","31.50","0.09816"
"98.00","6.53","31.44","0.09948"
"98.50","6.56","31.38","0.1008"
"99.00","6.60","31.31","0.1021"
"99.50","6.63","31.24","0.1035"
"100.00","6.66","31.17","0.1048"
"100.50","6.70","31.11","0.1061"
"101.00","6.73","31.04","0.1075"
"101.50","6.76","30.97","0.1088"
"102.00","6.80","30.89","0.1102"
"102.50","6.83","30.82","0.1115"
"103.00","6.86","30.74","0.1129"
"103.50","6.90","30.67","0.1143"
"104.00","6.93","30.58","0.1157"
"104.50","6.96","30.51","0.1170"
"105.00","7.00","30.42","0.1184"
"105.50","7.03","30.33","0.1197"
"106.00","7.06","30.25","0.1211"
"106.50","7.10","30.16","0.1224"
"107.00","7.13","30.07","0.1238"
"107.50","7.16","29.98","0.1252"
"108.00","7.20","29.88","0.1265"
"108.50","7.23","29.79","0.1279"
"109.00","7.26","29.69","0.1292"
"109.50","7.30","29.60","0.1306"
"110.00","7.33","29.49","0.1320"
"110.50","7.36","29.38","0.1334"
"111.00","7.40","29.28","0.1348"
"111.50","7.43","29.16","0.1362"
"112.00","7.46","29.06","0.1375"
"112.50","7.50","28.94","0.1389"
"113.00","7.53","28.83","0.1403"
"113.50","7.56","28.70","0.1417"
"114.00","7.60","28.58","0.1431"
"114.50","7.63","28.45","0.1445"
"115.00","7.66","28.32","0.1459"
"115.50","7.70","28.19","0.1473"
"116.00","7.73","28.04","0.1487"
"116.50","7.76","27.89","0.1501"
"117.00","7.80","27.74","0.1515"
"117.50","7.83","27.57","0.1531"
"118.00","7.86","27.40","0.1545"
"118.50","7.90","27.19","0.1560"
"118.76","7.91","11.55","0.1614"

File: data/tensile/1045CR/C02A1045CR_1.csv
System ID,,"4483J11304"
Method name only,,"Tension_Round_NEW"
Test type,,"Tension"
Sample file name,,"C02A1045CR"
Last test date,,"Monday, February 7, 2022"
Last test time,,"3:02:57 PM"
Course,,"CEE 300"
Lab Section Number,,"AB2"
Group,,"A"
Material,,"1045 Steel"
Heat Treatment,,"Cold Rolled"
Other Information,,""
Crosshead Speed,(mm/min),"4.00"
Geometry,,"Circular"
Gage Diameter,(mm),"7.26"
Grip Diameter,(mm),"12.11"
Rockwell Hardness,,"96.9"
Rockwell Scale,,"HRC"
Extensometer Gage Length,(mm),"25.40"
Final Gage Diameter,(mm),"5.99"
Fracture Notes and Location,,"Cup and cone fracture with shear on the edges. Flat fracture in the center.
"
Notes During Test,,""

Results Table 1
,,"1"
Maximum Force,(kN),"33.46"
Maximum Strain,(%),"16.90"

Time,Displacement,Force,Strain 1
(s),(mm),(kN),(mm/mm)
"0.00","0.00","-0.1386","-0.00002057"
"0.50","0.03","0.3801","0.00002767"
"1.00","0.06","0.9363","0.00009611"
"1.50","0.10","1.310","0.00007965"
"2.00","0.13","1.609","0.0001433"
"2.50","0.16","1.861","0.0002391"
"3.00","0.20","2.074","0.0002687"
"3.50","0.23","2.272","0.0002423"
"4.00","0.26","2.461","0.0003600"
"4.50","0.30","2.647","0.0003304"
"5.00","0.33","2.827","0.0003603"
"5.50","0.36","3.002","0.0004395"
"6.00","0.40","3.177","0.0004400"
"6.50","0.43","3.345","0.0004277"
"7.00","0.46","3.512","0.0005534"
"7.50","0.50","3.673","0.0005049"
"8.00","0.53","3.833","0.0004861"
"8.50","0.56","4.002","0.0005319"
"9.00","0.60","4.191","0.0005240"
"9.50","0.63","4.343","0.0005284"
"10.00","0.66","4.526","0.0004728"
"10.50","0.70","4.711","0.0006337"
"11.00","0.73","4.905","0.0006713"
"11.50","0.76","5.098","0.0006671"
"12.00","0.80","5.299","0.0006625"
"12.50","0.83","5.504","0.0006974"
"13.00","0.86","5.716","0.0007901"
"13.50","0.90","5.952","0.0008450"
"14.00","0.93","6.138","0.0008308"
"14.50","0.96","6.422","0.0007551"
"15.00","1.00","6.654","0.0007929"
"15.50","1.03","6.899","0.0008579"
"16.00","1.06","7.113","0.0009240"
"16.50","1.10","7.359","0.0009817"
"17.00","1.13","7.615","0.001009"
"17.50","1.16","7.864","0.0009996"
"18.00","1.20","8.120","0.001022"
"18.50","1.23","8.380","0.0009953"
"19.00","1.26","8.638","0.001099"
"19.50","1.30","8.908","0.001130"
"20.00","1.33","9.175","0.001114"
"20.50","1.36","9.448","0.001248"
"21.00","1.40","9.723","0.001245"
"21.50","1.43","10.01","0.001229"
"22.00","1.46","10.29","0.001268"
"22.50","1.50","10.57","0.001377"
"23.00","1.53","10.86","0.001384"
"23.50","1.56","11.16","0.001403"
"24.00","1.60","11.45","0.001404"
"24.50","1.63","11.74","0.001546"
"25.00","1.66","12.03","0.001575"
"25.50","1.70","12.34","0.001561"
"26.00","1.73","12.64","0.001597"
"26.50","1.76","12.95","0.001699"
"27.00","1.80","13.25","0.001690"
"27.50","1.83","13.56","0.001700"
"28.00","1.86","13.88","0.001598"
"28.50","1.90","14.20","0.001782"
"29.00","1.93","14.52","0.001805"
"29.50","1.96","14.83","0.001866"
"30.00","2.00","15.16","0.001926"
"30.50","2.03","15.49","0.002038"
"31.00","2.06","15.81","0.002058"
"31.50","2.10","16.15","0.002114"
"32.00","2.13","16.47","0.002137"
"32.50","2.16","16.81","0.002171"
"33.00","2.20","17.14","0.002281"
"33.50","2.23","17.47","0.002288"
"34.00","2.26","17.81","0.002391"
"34.50","2.30","18.15","0.002384"
"35.00","2.33","18.49","0.002504"
"35.50","2.36","18.83","0.002547"
"36.00","2.40","19.16","0.002554"
"36.50","2.43","19.50","0.002603"
"37.00","2.46","19.84","0.002649"
"37.50","2.50","20.18","0.002752"
"38.00","2.53","20.51","0.002805"
"38.50","2.56","20.85","0.002889"
"39.00","2.60","21.18","0.003068"
"39.50","2.63","21.52","0.003162"
"40.00","2.66","21.85","0.003287"
"40.50","2.70","22.18","0.003374"
"41.00","2.73","22.50","0.003549"
"41.50","2.76","22.82","0.003631"
"42.00","2.80","23.14","0.003676"
"42.50","2.83","23.45","0.003895"
"43.00","2.86","23.76","0.003954"
"43.50","2.90","24.06","0.004124"
"44.00","2.93","24.36","0.004351"
"44.50","2.96","24.64","0.004590"
"45.00","3.00","24.93","0.004792"
"45.50","3.03","25.20","0.005051"
"46.00","3.06","25.47","0.005286"
"46.50","3.10","25.73","0.005563"
"47.00","3.13","25.98","0.005811"
"47.50","3.16","26.22","0.006100"
"48.00","3.20","26.46","0.006581"
"48.50","3.23","26.70","0.006833"
"49.00","3.26","26.92","0.007215"
"49.50","3.30","27.14","0.007534"
"50.00","3.33","27.35","0.007902"
"50.50","3.36","27.56","0.008248"
"51.00","3.40","27.77","0.008679"
"51.50","3.43","27.96","0.009167"
"52.00","3.46","28.15","0.009480"
"52.50","3.50","28.34","0.009923"
"53.00","3.53","28.52","0.01034"
"53.50","3.56","28.70","0.01082"
"54.00","3.60","28.87","0.01135"
"54.50","3.63","29.05","0.01165"
"55.00","3.66","29.21","0.01223"
"55.50","3.70","29.38","0.01267"
"56.00","3.73","29.53","0.01316"
"56.50","3.76","29.69","0.01368"
"57.00","3.80","29.85","0.01411"
"57.50","3.83","30.00","0.01466"
"58.00","3.86","30.14","0.01525"
"58.50","3.90","30.29","0.01563"
"59.00","3.93","30.42","0.01627"
"59.50","3.96","30.57","0.01680"
"60.00","4.00","30.70","0.01730"
"60.50","4.03","30.83","0.01781"
"61.00","4.06","30.95","0.01835"
"61.50","4.10","31.07","0.01903"
"62.00","4.13","31.20","0.01949"
"62.50","4.16","31.31","0.02013"
"63.00","4.20","31.43","0.02065"
"63.50","4.23","31.54","0.02109"
"64.00","4.26","31.65","0.02200"
"64.50","4.30","31.75","0.02247"
"65.00","4.33","31.85","0.02302"
"65.50","4.36","31.95","0.02371"
"66.00","4.40","32.04","0.02428"
"66.50","4.43","32.13","0.02490"
"67.00","4.46","32.22","0.02557"
"67.50","4.50","32.30","0.02631"
"68.00","4.53","32.38","0.02693"
"68.50","4.56","32.46","0.02754"
"69.00","4.60","32.54","0.02830"
"69.50","4.63","32.60","0.02906"
"70.00","4.66","32.67","0.02971"
"70.50","4.70","32.73","0.03043"
"71.00","4.73","32.80","0.03117"
"71.50","4.76","32.85","0.03187"
"72.00","4.80","32.90","0.03256"
"72.50","4.83","32.96","0.03332"
"73.00","4.86","33.00","0.03418"
"73.50","4.90","33.05","0.03495"
"74.00","4.93","33.10","0.03570"
"74.50","4.96","33.13","0.03644"
"75.00","5.00","33.17","0.03732"
"75.50","5.03","33.20","0.03821"
"76.00","5.06","33.23","0.03897"
"76.50","5.10","33.26","0.03985"
"77.00","5.13","33.29","0.04066"
"77.50","5.16","33.32","0.04152"
"78.00","5.20","33.34","0.04241"
"78.50","5.23","33.36","0.04332"
"79.00","5.26","33.38","0.04425"
"79.50","5.30","33.39","0.04513"
"80.00","5.33","33.41","0.04604"
"80.50","5.36","33.42","0.04707"
"81.00","5.40","33.43","0.04799"
"81.50","5.43","33.44","0.04889"
"82.00","5.46","33.45","0.04989"
"82.50","5.50","33.46","0.05094"
"83.00","5.53","33.46","0.05191"
"83.50","5.56","33.46","0.05291"
"84.00","5.60","33.46","0.05392"
"84.50","5.63","33.46","0.05495"
"85.00","5.66","33.45","0.05603"
"85.50","5.70","33.45","0.05711"
"86.00","5.73","33.44","0.05818"
"86.50","5.76","33.43","0.05922"
"87.00","5.80","33.42","0.06042"
"87.50","5.83","33.40","0.06152"
"88.00","5.86","33.39","0.06262"
"88.50","5.90","33.38","0.06375"
"89.00","5.93","33.36","0.06491"
"89.50","5.96","33.34","0.06617"
"90.00","6.00","33.31","0.06734"
"90.50","6.03","33.29","0.06853"
"91.00","6.06","33.26","0.06972"
"91.50","6.10","33.23","0.07095"
"92.00","6.13","33.20","0.07217"
"92.50","6.16","33.17","0.07349"
"93.00","6.20","33.13","0.07473"
"93.50","6.23","33.09","0.07600"
"94.00","6.26","33.05","0.07727"
"94.50","6.30","33.01","0.07854"
"95.00","6.33","32.96","0.07990"
"95.50","6.36","32.91","0.08120"
"96.00","6.40","32.86","0.08248"
"96.50","6.43","32.81","0.08377"
"97.00","6.46","32.76","0.08505"
"97.50","6.50","32.71","0.08637"
"98.00","6.53","32.65","0.08778"
"98.50","6.56","32.59","0.08909"
"99.00","6.60","32.52","0.09042"
"99.50","6.63","32.47","0.09172"
"100.00","6.66","32.41","0.09304"
"100.50","6.70","32.34","0.09438"
"101.00","6.73","32.27","0.09570"
"101.50","6.76","32.20","0.09714"
"102.00","6.80","32.13","0.09845"
"102.50","6.83","32.06","0.09978"
"103.00","6.86","31.99","0.1011"
"103.50","6.90","31.92","0.1024"
"104.00","6.93","31.85","0.1038"
"104.50","6.96","31.77","0.1052"
"105.00","7.00","31.69","0.1066"
"105.50","7.03","31.61","0.1079"
"106.00","7.06","31.52","0.1093"
"106.50","7.10","31.45","0.1106"
"107.00","7.13","31.36","0.1119"
"107.50","7.16","31.27","0.1133"
"108.00","7.20","31.19","0.1147"
"108.50","7.23","31.10","0.1160"
"109.00","7.26","31.01","0.1175"
"109.50","7.30","30.92","0.1188"
"110.00","7.33","30.82","0.1202"
"110.50","7.36","30.73","0.1215"
"111.00","7.40","30.63","0.1229"
"111.50","7.43","30.53","0.1242"
"112.00","7.46","30.43","0.1256"
"112.50","7.50","30.33","0.1270"
"113.00","7.53","30.22","0.1284"
"113.50","7.56","30.12","0.1298"
"114.00","7.60","30.01","0.1311"
"114.50","7.63","29.89","0.1326"
"115.00","7.66","29.78","0.1340"
"115.50","7.70","29.66","0.1353"
"116.00","7.73","29.54","0.1367"
"116.50","7.76","29.43","0.1382"
"117.00","7.80","29.30","0.1395"
"117.50","7.83","29.17","0.1409"
"118.00","7.86","29.04","0.1423"
"118.50","7.90","28.91","0.1437"
"119.00","7.93","28.78","0.1451"
"119.50","7.96","28.64","0.1465"
"120.00","8.00","28.49","0.1480"
"120.50","8.03","28.32","0.1494"
"121.00","8.06","28.03","0.1510"
"121.08","8.07","6.953","0.1690"

File: data/tensile/1045CR/C03A1045CR_1.csv
System ID,,"4483J11304"
Method name only,,"Tension_Round_NEW"
Test type,,"Tension"
Sample file name,,"C03A1045CR"
Last test date,,"Wednesday, February 9, 2022"
Last test time,,"11:13:58 AM"
Course,,"C"
Lab Section Number,,"03"
Group,,"A"
Material,,"1045"
Heat Treatment,,"CR"
Other Information,,""
Crosshead Speed,(mm/min),"4.00"
Geometry,,"Circular"
Gage Diameter,(mm),"7.21"
Grip Diameter,(mm),"12.76"
Rockwell Hardness,,"95.7"
Rockwell Scale,,"HRB"
Extensometer Gage Length,(mm),"25.40"
Final Gage Diameter,(mm),"5.98"
Fracture Notes and Location,,"cold rolled failed. Ultimate stress was greater for cold rolled compared to normailized. Strain at failure was greater for normalized compared to colled rolled. Cup and cone fracture for normalized. shear fracture was seen for cold rolled"
Notes During Test,,""

Results Table 1
,,"1"
Maximum Force,(kN),"31.88"
Maximum Strain,(%),"16.73"

Time,Displacement,Force,Strain 1
(s),(mm),(kN),(mm/mm)
"0.00","0.00","0.1330","-0.00005449"
"0.50","0.03","0.5580","-0.000001486"
"1.00","0.06","0.7196","0.000001682"
"1.50","0.10","0.8387","0.00009707"
"2.00","0.13","0.9441","0.0002051"
"2.50","0.16","1.046","0.0001178"
"3.00","0.20","1.128","0.0001713"
"3.50","0.23","1.207","0.0001252"
"4.00","0.26","1.276","0.0003143"
"4.50","0.30","1.343","0.0001975"
"5.00","0.33","1.407","0.0002368"
"5.50","0.36","1.472","0.0001807"
"6.00","0.40","1.531","0.0002051"
"6.50","0.43","1.592","0.0001676"
"7.00","0.46","1.648","0.0001803"
"7.50","0.50","1.701","0.0002034"
"8.00","0.53","1.762","0.0002212"
"8.50","0.56","1.823","0.0002964"
"9.00","0.60","1.882","0.0002335"
"9.50","0.63","1.949","0.0003084"
"10.00","0.66","2.016","0.0001966"
"10.50","0.70","2.093","0.0001584"
"11.00","0.73","2.182","0.0002834"
"11.50","0.76","2.413","0.0002244"
"12.00","0.80","2.526","0.0004297"
"12.50","0.83","2.715","0.0002866"
"13.00","0.86","2.918","0.0003384"
"13.50","0.90","3.108","0.0002849"
"14.00","0.93","3.284","0.0005515"
"14.50","0.96","3.440","0.0005853"
"15.00","1.00","3.631","0.0003996"
"15.50","1.03","3.805","0.0005419"
"16.00","1.06","3.975","0.0004471"
"16.50","1.10","4.150","0.0005417"
"17.00","1.13","4.333","0.0005108"
"17.50","1.16","4.519","0.0004939"
"18.00","1.20","4.713","0.0005344"
"18.50","1.23","4.905","0.0005782"
"19.00","1.26","5.111","0.0005437"
"19.50","1.30","5.322","0.0007201"
"20.00","1.33","5.535","0.0006932"
"20.50","1.36","5.749","0.0006784"
"21.00","1.40","5.974","0.0007391"
"21.50","1.43","6.198","0.0007308"
"22.00","1.46","6.425","0.0008149"
"22.50","1.50","6.658","0.0008021"
"23.00","1.53","6.895","0.0008358"
"23.50","1.56","7.139","0.0008434"
"24.00","1.60","7.385","0.0009052"
"24.50","1.63","7.631","0.0008777"
"25.00","1.66","7.887","0.0009869"
"25.50","1.70","8.143","0.0009586"
"26.00","1.73","8.406","0.001007"
"26.50","1.76","8.669","0.001008"
"27.00","1.80","8.939","0.001077"
"27.50","1.83","9.208","0.001030"
"28.00","1.86","9.483","0.001107"
"28.50","1.90","9.768","0.001146"
"29.00","1.93","10.05","0.001166"
"29.50","1.96","10.34","0.001226"
"30.00","2.00","10.62","0.001213"
"30.50","2.03","10.91","0.001298"
"31.00","2.06","11.22","0.001320"
"31.50","2.10","11.51","0.001360"
"32.00","2.13","11.81","0.001342"
"32.50","2.16","12.11","0.001493"
"33.00","2.20","12.41","0.001480"
"33.50","2.23","12.72","0.001543"
"34.00","2.26","13.02","0.001502"
"34.50","2.30","13.33","0.001688"
"35.00","2.33","13.64","0.001568"
"35.50","2.36","13.96","0.001683"
"36.00","2.40","14.28","0.001752"
"36.50","2.43","14.59","0.001750"
"37.00","2.46","14.91","0.001787"
"37.50","2.50","15.24","0.001851"
"38.00","2.53","15.56","0.001890"
"38.50","2.56","15.89","0.001895"
"39.00","2.60","16.21","0.001972"
"39.50","2.63","16.55","0.001973"
"40.00","2.66","16.87","0.002112"
"40.50","2.70","17.19","0.002123"
"41.00","2.73","17.52","0.002230"
"41.50","2.76","17.85","0.002242"
"42.00","2.80","18.18","0.002333"
"42.50","2.83","18.51","0.002412"
"43.00","2.86","18.84","0.002507"
"43.50","2.90","19.17","0.002542"
"44.00","2.93","19.50","0.002651"
"44.50","2.96","19.82","0.002687"
"45.00","3.00","20.15","0.002833"
"45.50","3.03","20.47","0.002844"
"46.00","3.06","20.79","0.003065"
"46.50","3.10","21.11","0.003184"
"47.00","3.13","21.42","0.003324"
"47.50","3.16","21.73","0.003372"
"48.00","3.20","22.04","0.003650"
"48.50","3.23","22.34","0.003734"
"49.00","3.26","22.63","0.003921"
"49.50","3.30","22.92","0.004179"
"50.00","3.33","23.20","0.004362"
"50.50","3.36","23.47","0.004554"
"51.00","3.40","23.74","0.004802"
"51.50","3.43","23.99","0.005030"
"52.00","3.46","24.24","0.005273"
"52.50","3.50","24.49","0.005522"
"53.00","3.53","24.72","0.005858"
"53.50","3.56","24.95","0.006160"
"54.00","3.60","25.18","0.006493"
"54.50","3.63","25.40","0.006790"
"55.00","3.66","25.61","0.007217"
"55.50","3.70","25.81","0.007466"
"56.00","3.73","26.02","0.007942"
"56.50","3.76","26.21","0.008278"
"57.00","3.80","26.40","0.008690"
"57.50","3.83","26.59","0.009017"
"58.00","3.86","26.77","0.009537"
"58.50","3.90","26.95","0.009836"
"59.00","3.93","27.12","0.01033"
"59.50","3.96","27.29","0.01069"
"60.00","4.00","27.47","0.01116"
"60.50","4.03","27.63","0.01158"
"61.00","4.06","27.79","0.01206"
"61.50","4.10","27.94","0.01253"
"62.00","4.13","28.09","0.01301"
"62.50","4.16","28.25","0.01349"
"63.00","4.20","28.39","0.01393"
"63.50","4.23","28.54","0.01435"
"64.00","4.26","28.68","0.01481"
"64.50","4.30","28.81","0.01542"
"65.00","4.33","28.95","0.01587"
"65.50","4.36","29.07","0.01640"
"66.00","4.40","29.20","0.01694"
"66.50","4.43","29.33","0.01746"
"67.00","4.46","29.45","0.01796"
"67.50","4.50","29.57","0.01862"
"68.00","4.53","29.68","0.01900"
"68.50","4.56","29.80","0.01963"
"69.00","4.60","29.91","0.02015"
"69.50","4.63","30.01","0.02072"
"70.00","4.66","30.11","0.02126"
"70.50","4.70","30.21","0.02187"
"71.00","4.73","30.31","0.02241"
"71.50","4.76","30.40","0.02305"
"72.00","4.80","30.49","0.02361"
"72.50","4.83","30.58","0.02428"
"73.00","4.86","30.66","0.02486"
"73.50","4.90","30.74","0.02539"
"74.00","4.93","30.81","0.02618"
"74.50","4.96","30.89","0.02680"
"75.00","5.00","30.96","0.02752"
"75.50","5.03","31.03","0.02809"
"76.00","5.06","31.09","0.02882"
"76.50","5.10","31.15","0.02943"
"77.00","5.13","31.21","0.03021"
"77.50","5.16","31.26","0.03095"
"78.00","5.20","31.31","0.03161"
"78.50","5.23","31.36","0.03239"
"79.00","5.26","31.40","0.03306"
"79.50","5.30","31.45","0.03388"
"80.00","5.33","31.49","0.03460"
"80.50","5.36","31.53","0.03543"
"81.00","5.40","31.56","0.03618"
"81.50","5.43","31.59","0.03703"
"82.00","5.46","31.63","0.03781"
"82.50","5.50","31.66","0.03873"
"83.00","5.53","31.68","0.03943"
"83.50","5.56","31.71","0.04036"
"84.00","5.60","31.73","0.04118"
"84.50","5.63","31.75","0.04195"
"85.00","5.66","31.77","0.04289"
"85.50","5.70","31.79","0.04381"
"86.00","5.73","31.80","0.04475"
"86.50","5.76","31.82","0.04561"
"87.00","5.80","31.83","0.04657"
"87.50","5.83","31.84","0.04748"
"88.00","5.86","31.85","0.04848"
"88.50","5.90","31.86","0.04938"
"89.00","5.93","31.86","0.05035"
"89.50","5.96","31.87","0.05137"
"90.00","6.00","31.87","0.05241"
"90.50","6.03","31.87","0.05334"
"91.00","6.06","31.88","0.05440"
"91.50","6.10","31.87","0.05543"
"92.00","6.13","31.87","0.05644"
"92.50","6.16","31.87","0.05757"
"93.00","6.20","31.86","0.05865"
"93.50","6.23","31.86","0.05966"
"94.00","6.26","31.85","0.06084"
"94.50","6.30","31.84","0.06191"
"95.00","6.33","31.83","0.06305"
"95.50","6.36","31.82","0.06417"
"96.00","6.40","31.80","0.06529"
"96.50","6.43","31.80","0.06653"
"97.00","6.46","31.78","0.06767"
"97.50","6.50","31.76","0.06891"
"98.00","6.53","31.74","0.07002"
"98.50","6.56","31.72","0.07129"
"99.00","6.60","31.69","0.07246"
"99.50","6.63","31.67","0.07371"
"100.00","6.66","31.64","0.07495"
"100.50","6.70","31.61","0.07617"
"101.00","6.73","31.58","0.07749"
"101.50","6.76","31.55","0.07876"
"102.00","6.80","31.52","0.08003"
"102.50","6.83","31.48","0.08131"
"103.00","6.86","31.44","0.08261"
"103.50","6.90","31.40","0.08393"
"104.00","6.93","31.36","0.08515"
"104.50","6.96","31.31","0.08651"
"105.00","7.00","31.27","0.08775"
"105.50","7.03","31.23","0.08915"
"106.00","7.06","31.17","0.09042"
"106.50","7.10","31.12","0.09178"
"107.00","7.13","31.07","0.09303"
"107.50","7.16","31.02","0.09442"
"108.00","7.20","30.96","0.09571"
"108.50","7.23","30.91","0.09709"
"109.00","7.26","30.85","0.09834"
"109.50","7.30","30.79","0.09974"
"110.00","7.33","30.73","0.1011"
"110.50","7.36","30.66","0.1024"
"111.00","7.40","30.60","0.1038"
"111.50","7.43","30.53","0.1051"
"112.00","7.46","30.46","0.1065"
"112.50","7.50","30.39","0.1078"
"113.00","7.53","30.32","0.1092"
"113.50","7.56","30.25","0.1105"
"114.00","7.60","30.18","0.1119"
"114.50","7.63","30.10","0.1132"
"115.00","7.66","30.02","0.1146"
"115.50","7.70","29.94","0.1159"
"116.00","7.73","29.86","0.1173"
"116.50","7.76","29.78","0.1186"
"117.00","7.80","29.69","0.1200"
"117.50","7.83","29.60","0.1213"
"118.00","7.86","29.52","0.1227"
"118.50","7.90","29.43","0.1240"
"119.00","7.93","29.34","0.1255"
"119.50","7.96","29.24","0.1268"
"120.00","8.00","29.14","0.1282"
"120.50","8.03","29.04","0.1295"
"121.00","8.06","28.94","0.1310"
"121.50","8.10","28.84","0.1323"
"122.00","8.13","28.74","0.1337"
"122.50","8.16","28.63","0.1350"
"123.00","8.20","28.51","0.1365"
"123.50","8.23","28.40","0.1378"
"124.00","8.26","28.28","0.1393"
"124.50","8.30","28.16","0.1407"
"125.00","8.33","28.03","0.1420"
"125.50","8.36","27.91","0.1435"
"126.00","8.40","27.77","0.1448"
"126.50","8.43","27.64","0.1463"
"127.00","8.46","27.49","0.1477"
"127.50","8.50","27.33","0.1491"
"127.88","8.52","4.256","0.1673"

File: data/tensile/1045CR/C04A1045CR_1.csv
System ID,,"4483J11304"
Method name only,,"Tension_Round_NEW"
Test type,,"Tension"
Sample file name,,"C04A1045CR"
Last test date,,"Thursday, February 10, 2022"
Last test time,,"1:12:04 PM"
Course,,"CEE 300"
Lab Section Number,,"4"
Group,,"A"
Material,,"1045"
Heat Treatment,,"CR"
Other Information,,""
Crosshead Speed,(mm/min),"4.00"
Geometry,,"Circular"
Gage Diameter,(mm),"7.17"
Grip Diameter,(mm),"12.77"
Rockwell Hardness,,"96.9"
Rockwell Scale,,"HRB"
Extensometer Gage Length,(mm),"25.40"
Final Gage Diameter,(mm),"5.98"
Fracture Notes and Location,,"higher load before failure than normalized - strain at failure lower than normalized - normalized has clear cup and cone fracture surface - coldrolled also had ductile failure surface"
Notes During Test,,""

Results Table 1
,,"1"
Maximum Force,(kN),"33.09"
Maximum Strain,(%),"15.84"

Time,Displacement,Force,Strain 1
(s),(mm),(kN),(mm/mm)
"0.00","0.00","0.1550","-0.00006264"
"0.50","0.03","0.8643","-0.0001733"
"1.00","0.06","1.622","0.000003736"
"1.50","0.10","2.187","0.0001328"
"2.00","0.13","2.656","0.0001990"
"2.50","0.16","3.069","0.0002307"
"3.00","0.20","3.448","0.0002907"
"3.50","0.23","3.792","0.0003653"
"4.00","0.26","4.115","0.0003901"
"4.50","0.30","4.432","0.0004193"
"5.00","0.33","4.743","0.0004573"
"5.50","0.36","5.035","0.0005810"
"6.00","0.40","5.321","0.0005732"
"6.50","0.43","5.599","0.0005545"
"7.00","0.46","5.868","0.0006630"
"7.50","0.50","6.120","0.0006844"
"8.00","0.53","6.369","0.0006877"
"8.50","0.56","6.626","0.0007161"
"9.00","0.60","6.880","0.0007437"
"9.50","0.63","7.142","0.0007657"
"10.00","0.66","7.411","0.0007472"
"10.50","0.70","7.648","0.0008840"
"11.00","0.73","7.920","0.0009081"
"11.50","0.76","8.183","0.0009242"
"12.00","0.80","8.454","0.0009852"
"12.50","0.83","8.729","0.0009851"
"13.00","0.86","9.006","0.001005"
"13.50","0.90","9.290","0.001030"
"14.00","0.93","9.564","0.001086"
"14.50","0.96","9.850","0.001157"
"15.00","1.00","10.14","0.001174"
"15.50","1.03","10.43","0.001207"
"16.00","1.06","10.72","0.001213"
"16.50","1.10","11.02","0.001223"
"17.00","1.13","11.32","0.001325"
"17.50","1.16","11.62","0.001380"
"18.00","1.20","11.93","0.001374"
"18.50","1.23","12.23","0.001447"
"19.00","1.26","12.54","0.001461"
"19.50","1.30","12.85","0.001495"
"20.00","1.33","13.16","0.001505"
"20.50","1.36","13.48","0.001606"
"21.00","1.40","13.79","0.001643"
"21.50","1.43","14.11","0.001623"
"22.00","1.46","14.43","0.001732"
"22.50","1.50","14.75","0.001732"
"23.00","1.53","15.08","0.001763"
"23.50","1.56","15.40","0.001801"
"24.00","1.60","15.73","0.001925"
"24.50","1.63","16.05","0.001962"
"25.00","1.66","16.39","0.001940"
"25.50","1.70","16.72","0.002057"
"26.00","1.73","17.05","0.002097"
"26.50","1.76","17.39","0.002139"
"27.00","1.80","17.72","0.002160"
"27.50","1.83","18.06","0.002255"
"28.00","1.86","18.40","0.002309"
"28.50","1.90","18.73","0.002378"
"29.00","1.93","19.07","0.002433"
"29.50","1.96","19.41","0.002553"
"30.00","2.00","19.75","0.002585"
"30.50","2.03","20.08","0.002677"
"31.00","2.06","20.42","0.002773"
"31.50","2.10","20.76","0.002833"
"32.00","2.13","21.09","0.002952"
"32.50","2.16","21.42","0.002970"
"33.00","2.20","21.75","0.003143"
"33.50","2.23","22.07","0.003271"
"34.00","2.26","22.40","0.003331"
"34.50","2.30","22.72","0.003506"
"35.00","2.33","23.03","0.003641"
"35.50","2.36","23.34","0.003821"
"36.00","2.40","23.65","0.004042"
"36.50","2.43","23.95","0.004223"
"37.00","2.46","24.24","0.004309"
"37.50","2.50","24.53","0.004624"
"38.00","2.53","24.80","0.004832"
"38.50","2.56","25.07","0.005012"
"39.00","2.60","25.34","0.005199"
"39.50","2.63","25.59","0.005508"
"40.00","2.66","25.84","0.005828"
"40.50","2.70","26.09","0.006158"
"41.00","2.73","26.32","0.006485"
"41.50","2.76","26.54","0.006688"
"42.00","2.80","26.76","0.007117"
"42.50","2.83","26.98","0.007548"
"43.00","2.86","27.19","0.007851"
"43.50","2.90","27.40","0.008198"
"44.00","2.93","27.59","0.008574"
"44.50","2.96","27.78","0.009083"
"45.00","3.00","27.97","0.009501"
"45.50","3.03","28.16","0.009860"
"46.00","3.06","28.34","0.01031"
"46.50","3.10","28.51","0.01069"
"47.00","3.13","28.68","0.01116"
"47.50","3.16","28.85","0.01163"
"48.00","3.20","29.01","0.01216"
"48.50","3.23","29.17","0.01260"
"49.00","3.26","29.33","0.01296"
"49.50","3.30","29.48","0.01349"
"50.00","3.33","29.63","0.01411"
"50.50","3.36","29.78","0.01447"
"51.00","3.40","29.92","0.01495"
"51.50","3.43","30.06","0.01549"
"52.00","3.46","30.20","0.01590"
"52.50","3.50","30.33","0.01653"
"53.00","3.53","30.46","0.01702"
"53.50","3.56","30.59","0.01751"
"54.00","3.60","30.71","0.01812"
"54.50","3.63","30.83","0.01857"
"55.00","3.66","30.95","0.01909"
"55.50","3.70","31.06","0.01981"
"56.00","3.73","31.17","0.02030"
"56.50","3.76","31.28","0.02084"
"57.00","3.80","31.38","0.02141"
"57.50","3.83","31.48","0.02210"
"58.00","3.86","31.58","0.02265"
"58.50","3.90","31.67","0.02324"
"59.00","3.93","31.76","0.02383"
"59.50","3.96","31.85","0.02440"
"60.00","4.00","31.93","0.02507"
"60.50","4.03","32.01","0.02579"
"61.00","4.06","32.09","0.02641"
"61.50","4.10","32.16","0.02705"
"62.00","4.13","32.23","0.02773"
"62.50","4.16","32.29","0.02837"
"63.00","4.20","32.36","0.02917"
"63.50","4.23","32.42","0.02981"
"64.00","4.26","32.47","0.03051"
"64.50","4.30","32.53","0.03118"
"65.00","4.33","32.58","0.03192"
"65.50","4.36","32.63","0.03273"
"66.00","4.40","32.67","0.03345"
"66.50","4.43","32.72","0.03412"
"67.00","4.46","32.75","0.03497"
"67.50","4.50","32.79","0.03575"
"68.00","4.53","32.83","0.03650"
"68.50","4.56","32.86","0.03729"
"69.00","4.60","32.89","0.03816"
"69.50","4.63","32.91","0.03898"
"70.00","4.66","32.94","0.03978"
"70.50","4.70","32.97","0.04059"
"71.00","4.73","32.98","0.04144"
"71.50","4.76","33.00","0.04240"
"72.00","4.80","33.02","0.04323"
"72.50","4.83","33.03","0.04409"
"73.00","4.86","33.05","0.04498"
"73.50","4.90","33.06","0.04591"
"74.00","4.93","33.07","0.04688"
"74.50","4.96","33.07","0.04781"
"75.00","5.00","33.08","0.04868"
"75.50","5.03","33.08","0.04962"
"76.00","5.06","33.08","0.05068"
"76.50","5.10","33.09","0.05163"
"77.00","5.13","33.09","0.05261"
"77.50","5.16","33.08","0.05358"
"78.00","5.20","33.08","0.05468"
"78.50","5.23","33.07","0.05575"
"79.00","5.26","33.07","0.05674"
"79.50","5.30","33.05","0.05785"
"80.00","5.33","33.05","0.05888"
"80.50","5.36","33.03","0.06002"
"81.00","5.40","33.01","0.06112"
"81.50","5.43","33.00","0.06221"
"82.00","5.46","32.97","0.06336"
"82.50","5.50","32.96","0.06451"
"83.00","5.53","32.93","0.06571"
"83.50","5.56","32.90","0.06691"
"84.00","5.60","32.87","0.06810"
"84.50","5.63","32.84","0.06927"
"85.00","5.66","32.82","0.07047"
"85.50","5.70","32.77","0.07176"
"86.00","5.73","32.74","0.07300"
"86.50","5.76","32.69","0.07425"
"87.00","5.80","32.65","0.07548"
"87.50","5.83","32.62","0.07675"
"88.00","5.86","32.56","0.07804"
"88.50","5.90","32.52","0.07934"
"89.00","5.93","32.46","0.08070"
"89.50","5.96","32.41","0.08197"
"90.00","6.00","32.36","0.08324"
"90.50","6.03","32.30","0.08454"
"91.00","6.06","32.25","0.08596"
"91.50","6.10","32.19","0.08724"
"92.00","6.13","32.13","0.08855"
"92.50","6.16","32.06","0.08989"
"93.00","6.20","32.00","0.09118"
"93.50","6.23","31.93","0.09261"
"94.00","6.26","31.86","0.09393"
"94.50","6.30","31.80","0.09524"
"95.00","6.33","31.73","0.09656"
"95.50","6.36","31.65","0.09800"
"96.00","6.40","31.58","0.09932"
"96.50","6.43","31.50","0.1006"
"97.00","6.46","31.43","0.1020"
"97.50","6.50","31.35","0.1033"
"98.00","6.53","31.27","0.1048"
"98.50","6.56","31.19","0.1061"
"99.00","6.60","31.11","0.1074"
"99.50","6.63","31.03","0.1088"
"100.00","6.66","30.94","0.1101"
"100.50","6.70","30.85","0.1116"
"101.00","6.73","30.76","0.1129"
"101.50","6.76","30.67","0.1142"
"102.00","6.80","30.58","0.1156"
"102.50","6.83","30.48","0.1170"
"103.00","6.86","30.39","0.1184"
"103.50","6.90","30.29","0.1198"
"104.00","6.93","30.18","0.1211"
"104.50","6.96","30.09","0.1225"
"105.00","7.00","29.98","0.1239"
"105.50","7.03","29.87","0.1253"
"106.00","7.06","29.76","0.1267"
"106.50","7.10","29.65","0.1281"
"107.00","7.13","29.54","0.1295"
"107.50","7.16","29.42","0.1309"
"108.00","7.20","29.30","0.1322"
"108.50","7.23","29.18","0.1336"
"109.00","7.26","29.05","0.1351"
"109.50","7.30","28.92","0.1365"
"110.00","7.33","28.79","0.1379"
"110.50","7.36","28.65","0.1393"
"111.00","7.40","28.51","0.1407"
"111.50","7.43","28.36","0.1421"
"112.00","7.46","28.20","0.1435"
"112.50","7.50","28.04","0.1449"
"113.00","7.53","27.87","0.1465"
"113.50","7.56","27.69","0.1479"
"114.00","7.60","27.48","0.1494"
"114.42","7.62","5.629","0.1584"

File: data/tensile/1045CR/C05A1045CR_1.csv
System ID,,"4483J11304"
Method name only,,"Tension_Round_NEW"
Test type,,"Tension"
Sample file name,,"C05A1045CR"
Last test date,,"Friday, February 11, 2022"
Last test time,,"9:05:01 AM"
Course,,"C"
Lab Section Number,,"05"
Group,,"A"
Material,,"Steel 1045"
Heat Treatment,,"Cold Rolled"
Other Information,,""
Crosshead Speed,(mm/min),"4.00"
Geometry,,"Circular"
Gage Diameter,(mm),"7.19"
Grip Diameter,(mm),"12.73"
Rockwell Hardness,,"95.5"
Rockwell Scale,,"HRB"
Extensometer Gage Length,(mm),"25.40"
Final Gage Diameter,(mm),"5.74"
Fracture Notes and Location,,"
cup and cone fracture indicating ductility
cold rolled had a higher peak load compare to normalized
normallized had a higher strain at failure compared to cr"
Notes During Test,,""

Results Table 1
,,"1"
Maximum Force,(kN),"32.47"
Maximum Strain,(%),"16.78"

Time,Displacement,Force,Strain 1
(s),(mm),(kN),(mm/mm)
"0.00","0.00","0.08082","-0.00007808"
"0.50","0.03","0.7084","0.00009644"
"1.00","0.06","1.399","0.0001683"
"1.50","0.10","1.768","0.0002095"
"2.00","0.13","2.063","0.0002177"
"2.50","0.16","2.325","0.0001441"
"3.00","0.20","2.569","0.0003230"
"3.50","0.23","2.810","0.0003150"
"4.00","0.26","3.046","0.0003620"
"4.50","0.30","3.286","0.0003532"
"5.00","0.33","3.523","0.0004163"
"5.50","0.36","3.777","0.0004216"
"6.00","0.40","4.025","0.0005346"
"6.50","0.43","4.286","0.0004703"
"7.00","0.46","4.547","0.0005254"
"7.50","0.50","4.808","0.0006183"
"8.00","0.53","5.067","0.0005947"
"8.50","0.56","5.406","0.0006909"
"9.00","0.60","5.633","0.0006337"
"9.50","0.63","5.950","0.0006613"
"10.00","0.66","6.231","0.0006521"
"10.50","0.70","6.541","0.0007935"
"11.00","0.73","6.815","0.0007076"
"11.50","0.76","7.089","0.0007782"
"12.00","0.80","7.355","0.0008306"
"12.50","0.83","7.623","0.0007580"
"13.00","0.86","7.894","0.0009846"
"13.50","0.90","8.169","0.0008791"
"14.00","0.93","8.451","0.0009654"
"14.50","0.96","8.727","0.001024"
"15.00","1.00","9.008","0.0009189"
"15.50","1.03","9.300","0.001057"
"16.00","1.06","9.583","0.001111"
"16.50","1.10","9.874","0.001120"
"17.00","1.13","10.17","0.001161"
"17.50","1.16","10.46","0.001221"
"18.00","1.20","10.76","0.001233"
"18.50","1.23","11.06","0.001280"
"19.00","1.26","11.37","0.001240"
"19.50","1.30","11.67","0.001367"
"20.00","1.33","11.98","0.001380"
"20.50","1.36","12.30","0.001345"
"21.00","1.40","12.61","0.001498"
"21.50","1.43","12.93","0.001448"
"22.00","1.46","13.24","0.001556"
"22.50","1.50","13.56","0.001519"
"23.00","1.53","13.88","0.001697"
"23.50","1.56","14.21","0.001649"
"24.00","1.60","14.54","0.001684"
"24.50","1.63","14.85","0.001766"
"25.00","1.66","15.18","0.001795"
"25.50","1.70","15.51","0.001804"
"26.00","1.73","15.84","0.001945"
"26.50","1.76","16.17","0.001971"
"27.00","1.80","16.51","0.001977"
"27.50","1.83","16.85","0.002083"
"28.00","1.86","17.18","0.002109"
"28.50","1.90","17.52","0.002149"
"29.00","1.93","17.85","0.002279"
"29.50","1.96","18.19","0.002310"
"30.00","2.00","18.53","0.002366"
"30.50","2.03","18.86","0.002505"
"31.00","2.06","19.20","0.002548"
"31.50","2.10","19.53","0.002581"
"32.00","2.13","19.87","0.002780"
"32.50","2.16","20.21","0.002861"
"33.00","2.20","20.53","0.002854"
"33.50","2.23","20.86","0.003083"
"34.00","2.26","21.19","0.003136"
"34.50","2.30","21.51","0.003250"
"35.00","2.33","21.83","0.003497"
"35.50","2.36","22.15","0.003562"
"36.00","2.40","22.46","0.003645"
"36.50","2.43","22.76","0.003849"
"37.00","2.46","23.06","0.004082"
"37.50","2.50","23.35","0.004222"
"38.00","2.53","23.64","0.004500"
"38.50","2.56","23.93","0.004617"
"39.00","2.60","24.20","0.004974"
"39.50","2.63","24.47","0.005247"
"40.00","2.66","24.72","0.005441"
"40.50","2.70","24.98","0.005754"
"41.00","2.73","25.23","0.006001"
"41.50","2.76","25.46","0.006238"
"42.00","2.80","25.67","0.006569"
"42.50","2.83","25.91","0.007022"
"43.00","2.86","26.12","0.007351"
"43.50","2.90","26.34","0.007663"
"44.00","2.93","26.55","0.008014"
"44.50","2.96","26.75","0.008583"
"45.00","3.00","26.94","0.008896"
"45.50","3.03","27.14","0.009237"
"46.00","3.06","27.33","0.009647"
"46.50","3.10","27.51","0.01019"
"47.00","3.13","27.69","0.01058"
"47.50","3.16","27.87","0.01098"
"48.00","3.20","28.04","0.01147"
"48.50","3.23","28.20","0.01184"
"49.00","3.26","28.37","0.01228"
"49.50","3.30","28.53","0.01283"
"50.00","3.33","28.69","0.01328"
"50.50","3.36","28.84","0.01367"
"51.00","3.40","28.99","0.01432"
"51.50","3.43","29.14","0.01478"
"52.00","3.46","29.28","0.01526"
"52.50","3.50","29.43","0.01574"
"53.00","3.53","29.56","0.01631"
"53.50","3.56","29.70","0.01679"
"54.00","3.60","29.83","0.01726"
"54.50","3.63","29.95","0.01789"
"55.00","3.66","30.08","0.01845"
"55.50","3.70","30.20","0.01893"
"56.00","3.73","30.31","0.01951"
"56.50","3.76","30.43","0.02006"
"57.00","3.80","30.54","0.02063"
"57.50","3.83","30.64","0.02127"
"58.00","3.86","30.75","0.02188"
"58.50","3.90","30.85","0.02249"
"59.00","3.93","30.95","0.02300"
"59.50","3.96","31.04","0.02373"
"60.00","4.00","31.13","0.02431"
"60.50","4.03","31.22","0.02487"
"61.00","4.06","31.30","0.02550"
"61.50","4.10","31.38","0.02625"
"62.00","4.13","31.46","0.02681"
"62.50","4.16","31.53","0.02760"
"63.00","4.20","31.60","0.02826"
"63.50","4.23","31.67","0.02889"
"64.00","4.26","31.74","0.02967"
"64.50","4.30","31.79","0.03032"
"65.00","4.33","31.84","0.03113"
"65.50","4.36","31.90","0.03185"
"66.00","4.40","31.95","0.03264"
"66.50","4.43","32.00","0.03337"
"67.00","4.46","32.04","0.03417"
"67.50","4.50","32.08","0.03488"
"68.00","4.53","32.12","0.03572"
"68.50","4.56","32.16","0.03655"
"69.00","4.60","32.19","0.03731"
"69.50","4.63","32.22","0.03819"
"70.00","4.66","32.26","0.03902"
"70.50","4.70","32.28","0.03978"
"71.00","4.73","32.31","0.04067"
"71.50","4.76","32.33","0.04164"
"72.00","4.80","32.35","0.04246"
"72.50","4.83","32.38","0.04335"
"73.00","4.86","32.39","0.04434"
"73.50","4.90","32.41","0.04522"
"74.00","4.93","32.42","0.04617"
"74.50","4.96","32.43","0.04703"
"75.00","5.00","32.44","0.04804"
"75.50","5.03","32.45","0.04902"
"76.00","5.06","32.46","0.04996"
"76.50","5.10","32.46","0.05099"
"77.00","5.13","32.47","0.05197"
"77.50","5.16","32.47","0.05295"
"78.00","5.20","32.47","0.05408"
"78.50","5.23","32.47","0.05504"
"79.00","5.26","32.47","0.05606"
"79.50","5.30","32.47","0.05725"
"80.00","5.33","32.46","0.05826"
"80.50","5.36","32.45","0.05935"
"81.00","5.40","32.45","0.06049"
"81.50","5.43","32.43","0.06163"
"82.00","5.46","32.43","0.06271"
"82.50","5.50","32.41","0.06382"
"83.00","5.53","32.40","0.06504"
"83.50","5.56","32.38","0.06619"
"84.00","5.60","32.37","0.06738"
"84.50","5.63","32.35","0.06862"
"85.00","5.66","32.32","0.06980"
"85.50","5.70","32.30","0.07098"
"86.00","5.73","32.27","0.07225"
"86.50","5.76","32.25","0.07351"
"87.00","5.80","32.22","0.07470"
"87.50","5.83","32.18","0.07602"
"88.00","5.86","32.15","0.07724"
"88.50","5.90","32.12","0.07849"
"89.00","5.93","32.08","0.07982"
"89.50","5.96","32.05","0.08107"
"90.00","6.00","32.00","0.08236"
"90.50","6.03","31.96","0.08375"
"91.00","6.06","31.91","0.08501"
"91.50","6.10","31.86","0.08635"
"92.00","6.13","31.82","0.08759"
"92.50","6.16","31.77","0.08900"
"93.00","6.20","31.72","0.09028"
"93.50","6.23","31.66","0.09158"
"94.00","6.26","31.61","0.09296"
"94.50","6.30","31.55","0.09426"
"95.00","6.33","31.49","0.09555"
"95.50","6.36","31.43","0.09695"
"96.00","6.40","31.36","0.09827"
"96.50","6.43","31.31","0.09958"
"97.00","6.46","31.24","0.1010"
"97.50","6.50","31.18","0.1023"
"98.00","6.53","31.11","0.1036"
"98.50","6.56","31.03","0.1050"
"99.00","6.60","30.97","0.1063"
"99.50","6.63","30.89","0.1077"
"100.00","6.66","30.82","0.1090"
"100.50","6.70","30.75","0.1104"
"101.00","6.73","30.67","0.1118"
"101.50","6.76","30.59","0.1131"
"102.00","6.80","30.51","0.1144"
"102.50","6.83","30.42","0.1158"
"103.00","6.86","30.34","0.1172"
"103.50","6.90","30.25","0.1185"
"104.00","6.93","30.17","0.1198"
"104.50","6.96","30.07","0.1213"
"105.00","7.00","29.98","0.1226"
"105.50","7.03","29.88","0.1240"
"106.00","7.06","29.79","0.1254"
"106.50","7.10","29.69","0.1267"
"107.00","7.13","29.59","0.1281"
"107.50","7.16","29.48","0.1295"
"108.00","7.20","29.37","0.1309"
"108.50","7.23","29.26","0.1322"
"109.00","7.26","29.16","0.1337"
"109.50","7.30","29.04","0.1350"
"110.00","7.33","28.92","0.1364"
"110.50","7.36","28.79","0.1378"
"111.00","7.40","28.66","0.1393"
"111.50","7.43","28.52","0.1406"
"112.00","7.46","28.38","0.1420"
"112.50","7.50","28.22","0.1434"
"113.00","7.53","28.04","0.1449"
"113.50","7.56","27.79","0.1464"
"113.72","7.58","5.133","0.1678"
