Repository: zeekaytf/ENGR265-spring2023

# ENGR265-spring2023
Course repo for ENGR 265 - Spring 2023 Semester

File: data/tensile/2024/C01A2024_1.csv
System ID,,"4483J11304"
Method name only,,"Tension_Round_NEW"
Test type,,"Tension"
Sample file name,,"C01A2024"
Last test date,,"Monday, February 7, 2022"
Last test time,,"11:23:35 AM"
Course,,"CEE300"
Lab Section Number,,"AB1"
Group,,"A"
Material,,"2024"
Heat Treatment,,""
Other Information,,""
Crosshead Speed,(mm/min),"4.00"
Geometry,,"Circular"
Gage Diameter,(mm),"7.35"
Grip Diameter,(mm),"12.85"
Rockwell Hardness,,"72.0"
Rockwell Scale,,"HRB"
Extensometer Gage Length,(mm),"25.40"
Final Gage Diameter,(mm),"4.91"
Fracture Notes and Location,,"Ductile, appears to be shear failure since the fracture happened at 45 degrees"
Notes During Test,,""

Results Table 1
,,"1"
Maximum Force,(kN),"20.11"
Maximum Strain,(%),"26.41"

Time,Displacement,Force,Strain 1
(s),(mm),(kN),(mm/mm)
"0.00","0.00","0.1822","0.00003012"
"0.50","0.03","0.6862","0.0001590"
"1.00","0.06","1.162","0.0003466"
"1.50","0.10","1.495","0.0003696"
"2.00","0.13","1.777","0.0005621"
"2.50","0.16","2.024","0.0005845"
"3.00","0.20","2.244","0.0006278"
"3.50","0.23","2.447","0.0008158"
"4.00","0.26","2.634","0.0007928"
"4.50","0.30","2.812","0.0008760"
"5.00","0.33","2.980","0.0009485"
"5.50","0.36","3.142","0.0009689"
"6.00","0.40","3.298","0.001136"
"6.50","0.43","3.452","0.001087"
"7.00","0.46","3.609","0.001127"
"7.50","0.50","3.772","0.001261"
"8.00","0.53","3.931","0.001327"
"8.50","0.56","4.090","0.001342"
"9.00","0.60","4.251","0.001397"
"9.50","0.63","4.418","0.001384"
"10.00","0.66","4.584","0.001496"
"10.50","0.70","4.754","0.001538"
"11.00","0.73","4.929","0.001600"
"11.50","0.76","5.104","0.001693"
"12.00","0.80","5.283","0.001824"
"12.50","0.83","5.466","0.001804"
"13.00","0.86","5.647","0.001836"
"13.50","0.90","5.838","0.001932"
"14.00","0.93","6.029","0.002054"
"14.50","0.96","6.223","0.002096"
"15.00","1.00","6.417","0.002218"
"15.50","1.03","6.616","0.002205"
"16.00","1.06","6.815","0.002368"
"16.50","1.10","7.018","0.002275"
"17.00","1.13","7.226","0.002339"
"17.50","1.16","7.431","0.002533"
"18.00","1.20","7.641","0.002583"
"18.50","1.23","7.852","0.002528"
"19.00","1.26","8.064","0.002650"
"19.50","1.30","8.280","0.002831"
"20.00","1.33","8.493","0.002806"
"20.50","1.36","8.715","0.002923"
"21.00","1.40","8.932","0.002929"
"21.50","1.43","9.155","0.003146"
"22.00","1.46","9.375","0.003122"
"22.50","1.50","9.595","0.003277"
"23.00","1.53","9.820","0.003309"
"23.50","1.56","10.04","0.003497"
"24.00","1.60","10.26","0.003626"
"24.50","1.63","10.47","0.003703"
"25.00","1.66","10.67","0.003714"
"25.50","1.70","10.88","0.004193"
"26.00","1.73","11.07","0.004192"
"26.50","1.76","11.27","0.004400"
"27.00","1.80","11.45","0.004588"
"27.50","1.83","11.63","0.004836"
"28.00","1.86","11.80","0.005210"
"28.50","1.90","11.95","0.005477"
"29.00","1.93","12.10","0.005789"
"29.50","1.96","12.24","0.006172"
"30.00","2.00","12.37","0.006582"
"30.50","2.03","12.50","0.007006"
"31.00","2.06","12.61","0.007479"
"31.50","2.10","12.73","0.007889"
"32.00","2.13","12.83","0.008274"
"32.50","2.16","12.94","0.008841"
"33.00","2.20","13.04","0.009367"
"33.50","2.23","13.13","0.009821"
"34.00","2.26","13.23","0.01043"
"34.50","2.30","13.31","0.01085"
"35.00","2.33","13.40","0.01140"
"35.50","2.36","13.48","0.01193"
"36.00","2.40","13.56","0.01244"
"36.50","2.43","13.65","0.01308"
"37.00","2.46","13.73","0.01355"
"37.50","2.50","13.80","0.01406"
"38.00","2.53","13.88","0.01468"
"38.50","2.56","13.95","0.01528"
"39.00","2.60","14.03","0.01591"
"39.50","2.63","14.10","0.01643"
"40.00","2.66","14.18","0.01698"
"40.50","2.70","14.25","0.01751"
"41.00","2.73","14.32","0.01812"
"41.50","2.76","14.39","0.01869"
"42.00","2.80","14.45","0.01924"
"42.50","2.83","14.52","0.01983"
"43.00","2.86","14.59","0.02044"
"43.50","2.90","14.66","0.02105"
"44.00","2.93","14.72","0.02164"
"44.50","2.96","14.78","0.02216"
"45.00","3.00","14.85","0.02278"
"45.50","3.03","14.91","0.02336"
"46.00","3.06","14.98","0.02388"
"46.50","3.10","15.03","0.02458"
"47.00","3.13","15.10","0.02515"
"47.50","3.16","15.16","0.02576"
"48.00","3.20","15.22","0.02632"
"48.50","3.23","15.28","0.02689"
"49.00","3.26","15.33","0.02757"
"49.50","3.30","15.39","0.02814"
"50.00","3.33","15.45","0.02872"
"50.50","3.36","15.51","0.02932"
"51.00","3.40","15.57","0.02990"
"51.50","3.43","15.62","0.03057"
"52.00","3.46","15.68","0.03104"
"52.50","3.50","15.73","0.03166"
"53.00","3.53","15.79","0.03225"
"53.50","3.56","15.84","0.03294"
"54.00","3.60","15.89","0.03358"
"54.50","3.63","15.95","0.03413"
"55.00","3.66","16.00","0.03476"
"55.50","3.70","16.05","0.03532"
"56.00","3.73","16.10","0.03596"
"56.50","3.76","16.15","0.03660"
"57.00","3.80","16.21","0.03724"
"57.50","3.83","16.25","0.03776"
"58.00","3.86","16.30","0.03848"
"58.50","3.90","16.35","0.03904"
"59.00","3.93","16.40","0.03970"
"59.50","3.96","16.45","0.04029"
"60.00","4.00","16.49","0.04100"
"60.50","4.03","16.54","0.04159"
"61.00","4.06","16.59","0.04216"
"61.50","4.10","16.63","0.04284"
"62.00","4.13","16.68","0.04341"
"62.50","4.16","16.72","0.04406"
"63.00","4.20","16.77","0.04466"
"63.50","4.23","16.81","0.04531"
"64.00","4.26","16.86","0.04605"
"64.50","4.30","16.89","0.04664"
"65.00","4.33","16.94","0.04727"
"65.50","4.36","16.99","0.04791"
"66.00","4.40","17.02","0.04849"
"66.50","4.43","17.07","0.04918"
"67.00","4.46","17.10","0.04986"
"67.50","4.50","17.14","0.05049"
"68.00","4.53","17.19","0.05111"
"68.50","4.56","17.22","0.05174"
"69.00","4.60","17.26","0.05246"
"69.50","4.63","17.30","0.05318"
"70.00","4.66","17.34","0.05376"
"70.50","4.70","17.38","0.05440"
"71.00","4.73","17.41","0.05501"
"71.50","4.76","17.45","0.05565"
"72.00","4.80","17.49","0.05630"
"72.50","4.83","17.52","0.05696"
"73.00","4.86","17.56","0.05772"
"73.50","4.90","17.60","0.05832"
"74.00","4.93","17.63","0.05898"
"74.50","4.96","17.66","0.05959"
"75.00","5.00","17.70","0.06027"
"75.50","5.03","17.73","0.06098"
"76.00","5.06","17.76","0.06167"
"76.50","5.10","17.80","0.06234"
"77.00","5.13","17.83","0.06298"
"77.50","5.16","17.87","0.06364"
"78.00","5.20","17.90","0.06431"
"78.50","5.23","17.92","0.06499"
"79.00","5.26","17.96","0.06564"
"79.50","5.30","17.99","0.06632"
"80.00","5.33","18.02","0.06700"
"80.50","5.36","18.05","0.06764"
"81.00","5.40","18.08","0.06844"
"81.50","5.43","18.11","0.06909"
"82.00","5.46","18.14","0.06977"
"82.50","5.50","18.17","0.07044"
"83.00","5.53","18.20","0.07112"
"83.50","5.56","18.23","0.07179"
"84.00","5.60","18.25","0.07249"
"84.50","5.63","18.28","0.07315"
"85.00","5.66","18.31","0.07385"
"85.50","5.70","18.34","0.07461"
"86.00","5.73","18.37","0.07533"
"86.50","5.76","18.39","0.07599"
"87.00","5.80","18.42","0.07668"
"87.50","5.83","18.44","0.07736"
"88.00","5.86","18.47","0.07807"
"88.50","5.90","18.49","0.07877"
"89.00","5.93","18.52","0.07946"
"89.50","5.96","18.54","0.08016"
"90.00","6.00","18.57","0.08088"
"90.50","6.03","18.59","0.08156"
"91.00","6.06","18.62","0.08225"
"91.50","6.10","18.64","0.08295"
"92.00","6.13","18.67","0.08365"
"92.50","6.16","18.69","0.08436"
"93.00","6.20","18.71","0.08516"
"93.50","6.23","18.73","0.08584"
"94.00","6.26","18.76","0.08653"
"94.50","6.30","18.78","0.08724"
"95.00","6.33","18.80","0.08796"
"95.50","6.36","18.82","0.08866"
"96.00","6.40","18.84","0.08936"
"96.50","6.43","18.86","0.09011"
"97.00","6.46","18.88","0.09081"
"97.50","6.50","18.90","0.09151"
"98.00","6.53","18.93","0.09222"
"98.50","6.56","18.94","0.09293"
"99.00","6.60","18.96","0.09366"
"99.50","6.63","18.98","0.09436"
"100.00","6.66","19.01","0.09508"
"100.50","6.70","19.03","0.09581"
"101.00","6.73","19.04","0.09663"
"101.50","6.76","19.06","0.09735"
"102.00","6.80","19.08","0.09806"
"102.50","6.83","19.10","0.09880"
"103.00","6.86","19.12","0.09952"
"103.50","6.90","19.13","0.1002"
"104.00","6.93","19.15","0.1010"
"104.50","6.96","19.17","0.1017"
"105.00","7.00","19.19","0.1024"
"105.50","7.03","19.20","0.1032"
"106.00","7.06","19.22","0.1039"
"106.50","7.10","19.24","0.1046"
"107.00","7.13","19.25","0.1054"
"107.50","7.16","19.27","0.1061"
"108.00","7.20","19.29","0.1069"
"108.50","7.23","19.30","0.1076"
"109.00","7.26","19.32","0.1084"
"109.50","7.30","19.34","0.1091"
"110.00","7.33","19.35","0.1099"
"110.50","7.36","19.36","0.1106"
"111.00","7.40","19.38","0.1114"
"111.50","7.43","19.39","0.1121"
"112.00","7.46","19.41","0.1129"
"112.50","7.50","19.43","0.1136"
"113.00","7.53","19.44","0.1144"
"113.50","7.56","19.45","0.1151"
"114.00","7.60","19.47","0.1159"
"114.50","7.63","19.48","0.1166"
"115.00","7.66","19.49","0.1174"
"115.50","7.70","19.50","0.1182"
"116.00","7.73","19.52","0.1189"
"116.50","7.76","19.54","0.1197"
"117.00","7.80","19.54","0.1205"
"117.50","7.83","19.56","0.1213"
"118.00","7.86","19.57","0.1220"
"118.50","7.90","19.58","0.1227"
"119.00","7.93","19.60","0.1235"
"119.50","7.96","19.61","0.1242"
"120.00","8.00","19.62","0.1250"
"120.50","8.03","19.63","0.1258"
"121.00","8.06","19.64","0.1265"
"121.50","8.10","19.65","0.1273"
"122.00","8.13","19.66","0.1281"
"122.50","8.16","19.67","0.1289"
"123.00","8.20","19.68","0.1297"
"123.50","8.23","19.70","0.1305"
"124.00","8.26","19.70","0.1312"
"124.50","8.30","19.72","0.1320"
"125.00","8.33","19.73","0.1328"
"125.50","8.36","19.74","0.1336"
"126.00","8.40","19.75","0.1344"
"126.50","8.43","19.76","0.1351"
"127.00","8.46","19.76","0.1360"
"127.50","8.50","19.78","0.1368"
"128.00","8.53","19.79","0.1376"
"128.50","8.56","19.80","0.1384"
"129.00","8.60","19.80","0.1392"
"129.50","8.63","19.81","0.1401"
"130.00","8.66","19.82","0.1408"
"130.50","8.70","19.83","0.1415"
"131.00","8.73","19.84","0.1424"
"131.50","8.76","19.84","0.1431"
"132.00","8.80","19.86","0.1440"
"132.50","8.83","19.86","0.1447"
"133.00","8.86","19.87","0.1457"
"133.50","8.90","19.88","0.1465"
"134.00","8.93","19.88","0.1473"
"134.50","8.96","19.90","0.1481"
"135.00","9.00","19.90","0.1489"
"135.50","9.03","19.91","0.1497"
"136.00","9.06","19.91","0.1505"
"136.50","9.10","19.92","0.1514"
"137.00","9.13","19.93","0.1521"
"137.50","9.16","19.93","0.1530"
"138.00","9.20","19.94","0.1538"
"138.50","9.23","19.95","0.1546"
"139.00","9.26","19.96","0.1554"
"139.50","9.30","19.96","0.1563"
"140.00","9.33","19.97","0.1571"
"140.50","9.36","19.97","0.1579"
"141.00","9.40","19.98","0.1586"
"141.50","9.43","19.99","0.1595"
"142.00","9.46","19.99","0.1604"
"142.50","9.50","20.00","0.1612"
"143.00","9.53","20.00","0.1620"
"143.50","9.56","20.01","0.1630"
"144.00","9.60","20.01","0.1638"
"144.50","9.63","20.02","0.1646"
"145.00","9.66","20.03","0.1654"
"145.50","9.70","20.03","0.1663"
"146.00","9.73","20.03","0.1671"
"146.50","9.76","20.04","0.1680"
"147.00","9.80","20.04","0.1689"
"147.50","9.83","20.04","0.1698"
"148.00","9.86","20.05","0.1706"
"148.50","9.90","20.05","0.1715"
"149.00","9.93","20.06","0.1724"
"149.50","9.96","20.06","0.1732"
"150.00","10.00","20.06","0.1741"
"150.50","10.03","20.07","0.1750"
"151.00","10.06","20.07","0.1758"
"151.50","10.10","20.08","0.1766"
"152.00","10.13","20.08","0.1776"
"152.50","10.16","20.08","0.1785"
"153.00","10.20","20.08","0.1794"
"153.50","10.23","20.09","0.1803"
"154.00","10.26","20.09","0.1812"
"154.50","10.30","20.09","0.1821"
"155.00","10.33","20.10","0.1829"
"155.50","10.36","20.10","0.1840"
"156.00","10.40","20.10","0.1849"
"156.50","10.43","20.10","0.1857"
"157.00","10.46","20.10","0.1867"
"157.50","10.50","20.11","0.1877"
"158.00","10.53","20.10","0.1887"
"158.50","10.56","20.10","0.1895"
"159.00","10.60","20.11","0.1906"
"159.50","10.63","20.11","0.1914"
"160.00","10.66","20.11","0.1924"
"160.50","10.70","20.11","0.1935"
"161.00","10.73","20.11","0.1945"
"161.50","10.76","20.11","0.1955"
"162.00","10.80","20.11","0.1964"
"162.50","10.83","20.11","0.1974"
"163.00","10.86","20.11","0.1985"
"163.50","10.90","20.11","0.1995"
"164.00","10.93","20.11","0.2006"
"164.50","10.96","20.10","0.2017"
"165.00","11.00","20.10","0.2028"
"165.50","11.03","20.09","0.2039"
"166.00","11.06","20.10","0.2049"
"166.50","11.10","20.09","0.2059"
"167.00","11.13","20.08","0.2071"
"167.50","11.16","20.08","0.2082"
"168.00","11.20","20.07","0.2093"
"168.50","11.23","20.06","0.2106"
"169.00","11.26","20.05","0.2118"
"169.50","11.30","20.04","0.2129"
"170.00","11.33","20.04","0.2141"
"170.50","11.36","20.03","0.2153"
"171.00","11.40","20.02","0.2164"
"171.50","11.43","20.01","0.2175"
"172.00","11.46","20.00","0.2189"
"172.50","11.50","19.98","0.2200"
"173.00","11.53","19.97","0.2213"
"173.50","11.56","19.95","0.2227"
"174.00","11.60","19.93","0.2239"
"174.50","11.63","19.91","0.2252"
"175.00","11.66","19.89","0.2264"
"175.50","11.70","19.87","0.2277"
"176.00","11.73","19.84","0.2290"
"176.50","11.76","19.81","0.2303"
"177.00","11.80","19.79","0.2314"
"177.50","11.83","19.75","0.2330"
"178.00","11.86","19.71","0.2341"
"178.50","11.90","19.68","0.2355"
"179.00","11.93","19.64","0.2367"
"179.50","11.96","19.60","0.2381"
"180.00","12.00","19.55","0.2394"
"180.50","12.03","19.50","0.2409"
"181.00","12.06","19.45","0.2420"
"181.50","12.10","19.39","0.2434"
"182.00","12.13","19.34","0.2449"
"182.50","12.16","19.27","0.2462"
"183.00","12.20","19.19","0.2476"
"183.16","12.21","8.985","0.2641"

File: data/tensile/2024/C02A2024_1.csv
System ID,,"4483J11304"
Method name only,,"Tension_Round_NEW"
Test type,,"Tension"
Sample file name,,"C02A2024"
Last test date,,"Monday, February 7, 2022"
Last test time,,"3:22:40 PM"
Course,,"CEE300"
Lab Section Number,,"AB02"
Group,,"A"
Material,,"2024 Aluminum"
Heat Treatment,,""
Other Information,,""
Crosshead Speed,(mm/min),"4.00"
Geometry,,"Circular"
Gage Diameter,(mm),"7.26"
Grip Diameter,(mm),"12.85"
Rockwell Hardness,,"73.2"
Rockwell Scale,,"HRB"
Extensometer Gage Length,(mm),"25.40"
Final Gage Diameter,(mm),"6.02"
Fracture Notes and Location,,"45 degree fracture with grainy surface - orange peel effect (wrinkles)"
Notes During Test,,""

Results Table 1
,,"1"
Maximum Force,(kN),"19.72"
Maximum Strain,(%),"21.76"

Time,Displacement,Force,Strain 1
(s),(mm),(kN),(mm/mm)
"0.00","0.00","-0.05267","-0.00002679"
"0.50","0.03","0.2885","0.00009950"
"1.00","0.06","0.4353","0.0002296"
"1.50","0.10","0.5347","0.0002395"
"2.00","0.13","0.6116","0.0002268"
"2.50","0.16","0.6546","0.0002370"
"3.00","0.20","0.6864","0.0003392"
"3.50","0.23","0.7146","0.0004045"
"4.00","0.26","0.7412","0.0003428"
"4.50","0.30","0.7665","0.0003297"
"5.00","0.33","0.7907","0.0004042"
"5.50","0.36","0.8111","0.0004156"
"6.00","0.40","0.8300","0.0003646"
"6.50","0.43","0.8506","0.0003758"
"7.00","0.46","0.8690","0.0005592"
"7.50","0.50","0.8891","0.0002927"
"8.00","0.53","0.9100","0.0005352"
"8.50","0.56","0.9323","0.0004348"
"9.00","0.60","0.9535","0.0004724"
"9.50","0.63","0.9759","0.0003849"
"10.00","0.66","0.9999","0.0005387"
"10.50","0.70","1.028","0.0005092"
"11.00","0.73","1.074","0.0003905"
"11.50","0.76","1.114","0.0004894"
"12.00","0.80","1.184","0.0007205"
"12.50","0.83","1.248","0.0005784"
"13.00","0.86","1.334","0.0006914"
"13.50","0.90","1.712","0.0008694"
"14.00","0.93","1.953","0.0009428"
"14.50","0.96","2.123","0.0009814"
"15.00","1.00","2.257","0.001119"
"15.50","1.03","2.381","0.001071"
"16.00","1.06","2.505","0.001173"
"16.50","1.10","2.628","0.001107"
"17.00","1.13","2.750","0.001244"
"17.50","1.16","2.876","0.001195"
"18.00","1.20","3.001","0.001304"
"18.50","1.23","3.131","0.001343"
"19.00","1.26","3.263","0.001358"
"19.50","1.30","3.397","0.001393"
"20.00","1.33","3.535","0.001462"
"20.50","1.36","3.678","0.001530"
"21.00","1.40","3.823","0.001531"
"21.50","1.43","3.971","0.001650"
"22.00","1.46","4.124","0.001597"
"22.50","1.50","4.281","0.001708"
"23.00","1.53","4.440","0.001863"
"23.50","1.56","4.604","0.001785"
"24.00","1.60","4.768","0.001859"
"24.50","1.63","4.937","0.001965"
"25.00","1.66","5.114","0.001977"
"25.50","1.70","5.290","0.002083"
"26.00","1.73","5.471","0.002155"
"26.50","1.76","5.651","0.002260"
"27.00","1.80","5.837","0.002257"
"27.50","1.83","6.027","0.002311"
"28.00","1.86","6.218","0.002370"
"28.50","1.90","6.411","0.002457"
"29.00","1.93","6.607","0.002459"
"29.50","1.96","6.806","0.002607"
"30.00","2.00","7.009","0.002645"
"30.50","2.03","7.212","0.002693"
"31.00","2.06","7.416","0.002845"
"31.50","2.10","7.624","0.002867"
"32.00","2.13","7.842","0.002917"
"32.50","2.16","8.053","0.002955"
"33.00","2.20","8.268","0.003148"
"33.50","2.23","8.487","0.003269"
"34.00","2.26","8.707","0.003304"
"34.50","2.30","8.930","0.003316"
"35.00","2.33","9.152","0.003468"
"35.50","2.36","9.379","0.003503"
"36.00","2.40","9.609","0.003541"
"36.50","2.43","9.839","0.003606"
"37.00","2.46","10.07","0.003775"
"37.50","2.50","10.30","0.003841"
"38.00","2.53","10.53","0.003884"
"38.50","2.56","10.77","0.003907"
"39.00","2.60","11.01","0.004098"
"39.50","2.63","11.25","0.004117"
"40.00","2.66","11.48","0.004234"
"40.50","2.70","11.73","0.004257"
"41.00","2.73","11.97","0.004436"
"41.50","2.76","12.21","0.004499"
"42.00","2.80","12.45","0.004596"
"42.50","2.83","12.69","0.004702"
"43.00","2.86","12.94","0.004719"
"43.50","2.90","13.19","0.004810"
"44.00","2.93","13.43","0.004918"
"44.50","2.96","13.68","0.005083"
"45.00","3.00","13.91","0.005172"
"45.50","3.03","14.12","0.005305"
"46.00","3.06","14.29","0.005562"
"46.50","3.10","14.42","0.005978"
"47.00","3.13","14.53","0.006570"
"47.50","3.16","14.61","0.007063"
"48.00","3.20","14.68","0.007618"
"48.50","3.23","14.75","0.008282"
"49.00","3.26","14.80","0.009011"
"49.50","3.30","14.86","0.009670"
"50.00","3.33","14.91","0.01032"
"50.50","3.36","14.97","0.01100"
"51.00","3.40","15.02","0.01175"
"51.50","3.43","15.08","0.01243"
"52.00","3.46","15.13","0.01312"
"52.50","3.50","15.19","0.01373"
"53.00","3.53","15.25","0.01443"
"53.50","3.56","15.30","0.01496"
"54.00","3.60","15.35","0.01573"
"54.50","3.63","15.41","0.01641"
"55.00","3.66","15.46","0.01703"
"55.50","3.70","15.51","0.01772"
"56.00","3.73","15.57","0.01835"
"56.50","3.76","15.62","0.01896"
"57.00","3.80","15.67","0.01965"
"57.50","3.83","15.72","0.02032"
"58.00","3.86","15.77","0.02094"
"58.50","3.90","15.83","0.02164"
"59.00","3.93","15.89","0.02224"
"59.50","3.96","15.93","0.02287"
"60.00","4.00","15.98","0.02353"
"60.50","4.03","16.03","0.02413"
"61.00","4.06","16.08","0.02477"
"61.50","4.10","16.13","0.02552"
"62.00","4.13","16.18","0.02614"
"62.50","4.16","16.23","0.02679"
"63.00","4.20","16.27","0.02740"
"63.50","4.23","16.32","0.02800"
"64.00","4.26","16.37","0.02863"
"64.50","4.30","16.41","0.02946"
"65.00","4.33","16.46","0.03010"
"65.50","4.36","16.50","0.03071"
"66.00","4.40","16.55","0.03131"
"66.50","4.43","16.59","0.03196"
"67.00","4.46","16.63","0.03274"
"67.50","4.50","16.68","0.03336"
"68.00","4.53","16.72","0.03398"
"68.50","4.56","16.77","0.03462"
"69.00","4.60","16.81","0.03520"
"69.50","4.63","16.85","0.03591"
"70.00","4.66","16.89","0.03666"
"70.50","4.70","16.93","0.03733"
"71.00","4.73","16.97","0.03800"
"71.50","4.76","17.01","0.03863"
"72.00","4.80","17.05","0.03931"
"72.50","4.83","17.09","0.04000"
"73.00","4.86","17.12","0.04073"
"73.50","4.90","17.16","0.04140"
"74.00","4.93","17.20","0.04202"
"74.50","4.96","17.23","0.04266"
"75.00","5.00","17.27","0.04342"
"75.50","5.03","17.31","0.04405"
"76.00","5.06","17.34","0.04480"
"76.50","5.10","17.37","0.04545"
"77.00","5.13","17.41","0.04608"
"77.50","5.16","17.45","0.04679"
"78.00","5.20","17.48","0.04749"
"78.50","5.23","17.51","0.04820"
"79.00","5.26","17.55","0.04891"
"79.50","5.30","17.58","0.04957"
"80.00","5.33","17.61","0.05022"
"80.50","5.36","17.65","0.05093"
"81.00","5.40","17.67","0.05171"
"81.50","5.43","17.71","0.05235"
"82.00","5.46","17.74","0.05303"
"82.50","5.50","17.77","0.05376"
"83.00","5.53","17.80","0.05443"
"83.50","5.56","17.83","0.05515"
"84.00","5.60","17.86","0.05578"
"84.50","5.63","17.89","0.05658"
"85.00","5.66","17.91","0.05729"
"85.50","5.70","17.94","0.05795"
"86.00","5.73","17.97","0.05867"
"86.50","5.76","18.00","0.05936"
"87.00","5.80","18.03","0.06000"
"87.50","5.83","18.05","0.06077"
"88.00","5.86","18.08","0.06153"
"88.50","5.90","18.10","0.06225"
"89.00","5.93","18.13","0.06298"
"89.50","5.96","18.16","0.06367"
"90.00","6.00","18.18","0.06433"
"90.50","6.03","18.21","0.06501"
"91.00","6.06","18.23","0.06579"
"91.50","6.10","18.26","0.06660"
"92.00","6.13","18.28","0.06733"
"92.50","6.16","18.30","0.06800"
"93.00","6.20","18.33","0.06868"
"93.50","6.23","18.35","0.06942"
"94.00","6.26","18.37","0.07015"
"94.50","6.30","18.39","0.07088"
"95.00","6.33","18.42","0.07161"
"95.50","6.36","18.44","0.07234"
"96.00","6.40","18.46","0.07304"
"96.50","6.43","18.48","0.07386"
"97.00","6.46","18.50","0.07459"
"97.50","6.50","18.53","0.07534"
"98.00","6.53","18.55","0.07605"
"98.50","6.56","18.56","0.07681"
"99.00","6.60","18.58","0.07753"
"99.50","6.63","18.60","0.07828"
"100.00","6.66","18.63","0.07902"
"100.50","6.70","18.64","0.07976"
"101.00","6.73","18.66","0.08049"
"101.50","6.76","18.69","0.08124"
"102.00","6.80","18.70","0.08196"
"102.50","6.83","18.72","0.08280"
"103.00","6.86","18.74","0.08356"
"103.50","6.90","18.76","0.08430"
"104.00","6.93","18.77","0.08504"
"104.50","6.96","18.79","0.08580"
"105.00","7.00","18.81","0.08654"
"105.50","7.03","18.83","0.08731"
"106.00","7.06","18.85","0.08805"
"106.50","7.10","18.86","0.08878"
"107.00","7.13","18.88","0.08954"
"107.50","7.16","18.89","0.09029"
"108.00","7.20","18.91","0.09112"
"108.50","7.23","18.93","0.09189"
"109.00","7.26","18.94","0.09265"
"109.50","7.30","18.96","0.09342"
"110.00","7.33","18.98","0.09420"
"110.50","7.36","18.99","0.09495"
"111.00","7.40","19.00","0.09570"
"111.50","7.43","19.02","0.09646"
"112.00","7.46","19.03","0.09722"
"112.50","7.50","19.05","0.09800"
"113.00","7.53","19.06","0.09878"
"113.50","7.56","19.08","0.09955"
"114.00","7.60","19.09","0.1003"
"114.50","7.63","19.10","0.1011"
"115.00","7.66","19.11","0.1019"
"115.50","7.70","19.12","0.1026"
"116.00","7.73","19.14","0.1034"
"116.50","7.76","19.15","0.1042"
"117.00","7.80","19.16","0.1050"
"117.50","7.83","19.17","0.1058"
"118.00","7.86","19.19","0.1066"
"118.50","7.90","19.20","0.1074"
"119.00","7.93","19.21","0.1082"
"119.50","7.96","19.22","0.1090"
"120.00","8.00","19.24","0.1098"
"120.50","8.03","19.25","0.1107"
"121.00","8.06","19.25","0.1115"
"121.50","8.10","19.27","0.1123"
"122.00","8.13","19.28","0.1131"
"122.50","8.16","19.29","0.1140"
"123.00","8.20","19.30","0.1148"
"123.50","8.23","19.31","0.1156"
"124.00","8.26","19.32","0.1164"
"124.50","8.30","19.34","0.1172"
"125.00","8.33","19.34","0.1180"
"125.50","8.36","19.35","0.1188"
"126.00","8.40","19.36","0.1197"
"126.50","8.43","19.37","0.1204"
"127.00","8.46","19.38","0.1213"
"127.50","8.50","19.39","0.1221"
"128.00","8.53","19.40","0.1229"
"128.50","8.56","19.41","0.1237"
"129.00","8.60","19.41","0.1245"
"129.50","8.63","19.42","0.1253"
"130.00","8.66","19.43","0.1261"
"130.50","8.70","19.44","0.1269"
"131.00","8.73","19.44","0.1278"
"131.50","8.76","19.45","0.1286"
"132.00","8.80","19.45","0.1294"
"132.50","8.83","19.46","0.1303"
"133.00","8.86","19.47","0.1311"
"133.50","8.90","19.47","0.1319"
"134.00","8.93","19.48","0.1327"
"134.50","8.96","19.49","0.1335"
"135.00","9.00","19.50","0.1344"
"135.50","9.03","19.51","0.1353"
"136.00","9.06","19.52","0.1361"
"136.50","9.10","19.53","0.1369"
"137.00","9.13","19.53","0.1377"
"137.50","9.16","19.54","0.1386"
"138.00","9.20","19.55","0.1394"
"138.50","9.23","19.56","0.1402"
"139.00","9.26","19.57","0.1410"
"139.50","9.30","19.57","0.1417"
"140.00","9.33","19.58","0.1425"
"140.50","9.36","19.58","0.1433"
"141.00","9.40","19.59","0.1440"
"141.50","9.43","19.60","0.1448"
"142.00","9.46","19.60","0.1456"
"142.50","9.50","19.61","0.1464"
"143.00","9.53","19.61","0.1472"
"143.50","9.56","19.61","0.1480"
"144.00","9.60","19.62","0.1488"
"144.50","9.63","19.61","0.1497"
"145.00","9.66","19.61","0.1506"
"145.50","9.70","19.61","0.1515"
"146.00","9.73","19.60","0.1525"
"146.50","9.76","19.60","0.1535"
"147.00","9.80","19.60","0.1546"
"147.50","9.83","19.60","0.1556"
"148.00","9.86","19.59","0.1567"
"148.50","9.90","19.59","0.1578"
"149.00","9.93","19.59","0.1589"
"149.50","9.96","19.59","0.1601"
"150.00","10.00","19.59","0.1612"
"150.50","10.03","19.59","0.1623"
"151.00","10.06","19.59","0.1634"
"151.50","10.10","19.59","0.1645"
"152.00","10.13","19.60","0.1656"
"152.50","10.16","19.60","0.1666"
"153.00","10.20","19.60","0.1676"
"153.50","10.23","19.61","0.1686"
"154.00","10.26","19.61","0.1695"
"154.50","10.30","19.62","0.1704"
"155.00","10.33","19.62","0.1711"
"155.50","10.36","19.63","0.1719"
"156.00","10.40","19.64","0.1726"
"156.50","10.43","19.64","0.1733"
"157.00","10.46","19.65","0.1739"
"157.50","10.50","19.65","0.1744"
"158.00","10.53","19.65","0.1749"
"158.50","10.56","19.67","0.1753"
"159.00","10.60","19.67","0.1758"
"159.50","10.63","19.68","0.1762"
"160.00","10.66","19.69","0.1767"
"160.50","10.70","19.70","0.1771"
"161.00","10.73","19.72","0.1777"
"161.50","10.76","19.71","0.1782"
"162.00","10.80","19.71","0.1786"
"162.50","10.83","19.70","0.1792"
"163.00","10.86","19.69","0.1799"
"163.50","10.90","19.68","0.1805"
"164.00","10.93","19.67","0.1814"
"164.50","10.96","19.66","0.1823"
"165.00","11.00","19.65","0.1832"
"165.50","11.03","19.64","0.1842"
"166.00","11.06","19.63","0.1852"
"166.50","11.10","19.62","0.1862"
"167.00","11.13","19.61","0.1872"
"167.50","11.16","19.60","0.1883"
"168.00","11.20","19.59","0.1894"
"168.50","11.23","19.58","0.1906"
"169.00","11.26","19.56","0.1917"
"169.50","11.30","19.55","0.1929"
"170.00","11.33","19.53","0.1940"
"170.50","11.36","19.51","0.1950"
"171.00","11.40","19.49","0.1962"
"171.50","11.43","19.47","0.1974"
"172.00","11.46","19.44","0.1985"
"172.50","11.50","19.42","0.1997"
"173.00","11.53","19.39","0.2009"
"173.50","11.56","19.36","0.2020"
"174.00","11.60","19.32","0.2031"
"174.50","11.63","19.29","0.2043"
"175.00","11.66","19.25","0.2054"
"175.50","11.70","19.22","0.2066"
"176.00","11.73","19.17","0.2077"
"176.50","11.76","19.13","0.2089"
"177.00","11.80","19.08","0.2102"
"177.50","11.83","19.03","0.2114"
"178.00","11.86","18.97","0.2126"
"178.50","11.90","18.91","0.2138"
"179.00","11.93","18.85","0.2150"
"179.50","11.96","18.78","0.2162"
"180.00","12.00","18.69","0.2176"
"180.47","12.03","8.186","0.2163"

File: data/tensile/2024/C03A2024_1.csv
System ID,,"4483J11304"
Method name only,,"Tension_Round_NEW"
Test type,,"Tension"
Sample file name,,"C03A2024"
Last test date,,"Wednesday, February 9, 2022"
Last test time,,"11:32:33 AM"
Course,,"C"
Lab Section Number,,"03"
Group,,"A"
Material,,"2024"
Heat Treatment,,""
Other Information,,""
Crosshead Speed,(mm/min),"4.00"
Geometry,,"Circular"
Gage Diameter,(mm),"7.22"
Grip Diameter,(mm),"12.81"
Rockwell Hardness,,"73.9"
Rockwell Scale,,"HRB"
Extensometer Gage Length,(mm),"25.40"
Final Gage Diameter,(mm),"0.00"
Fracture Notes and Location,,"USE GROUP B DATA."
Notes During Test,,""

Results Table 1
,,"1"
Maximum Force,(kN),"19.10"
Maximum Strain,(%),"19.20"

Time,Displacement,Force,Strain 1
(s),(mm),(kN),(mm/mm)
"0.00","0.00","-0.04559","-0.00004405"
"0.50","0.03","0.1254","0.00003362"
"1.00","0.06","0.1693","0.0001038"
"1.50","0.10","0.1852","0.00007263"
"2.00","0.13","0.1984","0.0001183"
"2.50","0.16","0.2062","0.0001009"
"3.00","0.20","0.2144","0.00007653"
"3.50","0.23","0.2227","0.0001208"
"4.00","0.26","0.2266","0.0001134"
"4.50","0.30","0.2308","0.0001749"
"5.00","0.33","0.2328","0.0001314"
"5.50","0.36","0.2323","0.0002755"
"6.00","0.40","0.2342","0.0001598"
"6.50","0.43","0.2356","0.00003267"
"7.00","0.46","0.2392","0.0001926"
"7.50","0.50","0.2460","0.00004657"
"8.00","0.53","0.2466","0.0001277"
"8.50","0.56","0.2498","0.00005356"
"9.00","0.60","0.2533","0.0001424"
"9.50","0.63","0.2533","0.0001232"
"10.00","0.66","0.2555","0.00009333"
"10.50","0.70","0.2528","0.0001499"
"11.00","0.73","0.2540","0.0001063"
"11.50","0.76","0.2542","0.00007391"
"12.00","0.80","0.2539","0.00009353"
"12.50","0.83","0.2553","0.0002017"
"13.00","0.86","0.2550","0.00007250"
"13.50","0.90","0.2500","0.00002584"
"14.00","0.93","0.2614","0.00007567"
"14.50","0.96","0.1301","0.0001135"
"15.00","1.00","0.1005","0.000005686"
"15.50","1.03","0.1880","0.0001586"
"16.00","1.06","0.8018","0.0004113"
"16.50","1.10","1.516","0.0003200"
"17.00","1.13","2.049","0.0008261"
"17.50","1.16","2.534","0.0009067"
"18.00","1.20","2.989","0.0007734"
"18.50","1.23","3.395","0.001104"
"19.00","1.26","3.768","0.001305"
"19.50","1.30","4.109","0.001381"
"20.00","1.33","4.445","0.001537"
"20.50","1.36","4.760","0.001647"
"21.00","1.40","5.042","0.001708"
"21.50","1.43","5.312","0.001799"
"22.00","1.46","5.555","0.001846"
"22.50","1.50","5.789","0.001971"
"23.00","1.53","6.008","0.002013"
"23.50","1.56","6.227","0.002076"
"24.00","1.60","6.439","0.002127"
"24.50","1.63","6.656","0.002261"
"25.00","1.66","6.875","0.002375"
"25.50","1.70","7.091","0.002389"
"26.00","1.73","7.306","0.002598"
"26.50","1.76","7.522","0.002560"
"27.00","1.80","7.741","0.002664"
"27.50","1.83","7.964","0.002674"
"28.00","1.86","8.180","0.002843"
"28.50","1.90","8.405","0.002853"
"29.00","1.93","8.629","0.002961"
"29.50","1.96","8.854","0.003064"
"30.00","2.00","9.097","0.003052"
"30.50","2.03","9.264","0.003216"
"31.00","2.06","9.527","0.003276"
"31.50","2.10","9.744","0.003491"
"32.00","2.13","9.982","0.003349"
"32.50","2.16","10.22","0.003562"
"33.00","2.20","10.45","0.003639"
"33.50","2.23","10.69","0.003662"
"34.00","2.26","10.92","0.003821"
"34.50","2.30","11.16","0.003832"
"35.00","2.33","11.40","0.003931"
"35.50","2.36","11.64","0.003948"
"36.00","2.40","11.88","0.004060"
"36.50","2.43","12.12","0.004254"
"37.00","2.46","12.36","0.004233"
"37.50","2.50","12.61","0.004380"
"38.00","2.53","12.85","0.004378"
"38.50","2.56","13.09","0.004531"
"39.00","2.60","13.34","0.004662"
"39.50","2.63","13.58","0.004677"
"40.00","2.66","13.82","0.004811"
"40.50","2.70","14.06","0.004890"
"41.00","2.73","14.26","0.005104"
"41.50","2.76","14.39","0.005395"
"42.00","2.80","14.46","0.006031"
"42.50","2.83","14.51","0.006638"
"43.00","2.86","14.56","0.007227"
"43.50","2.90","14.60","0.008039"
"44.00","2.93","14.65","0.008743"
"44.50","2.96","14.69","0.009347"
"45.00","3.00","14.74","0.01011"
"45.50","3.03","14.79","0.01083"
"46.00","3.06","14.83","0.01153"
"46.50","3.10","14.88","0.01223"
"47.00","3.13","14.92","0.01298"
"47.50","3.16","14.97","0.01362"
"48.00","3.20","15.02","0.01426"
"48.50","3.23","15.07","0.01493"
"49.00","3.26","15.11","0.01557"
"49.50","3.30","15.16","0.01625"
"50.00","3.33","15.21","0.01696"
"50.50","3.36","15.25","0.01767"
"51.00","3.40","15.29","0.01841"
"51.50","3.43","15.34","0.01902"
"52.00","3.46","15.39","0.01969"
"52.50","3.50","15.43","0.02029"
"53.00","3.53","15.48","0.02096"
"53.50","3.56","15.52","0.02167"
"54.00","3.60","15.57","0.02223"
"54.50","3.63","15.62","0.02291"
"55.00","3.66","15.66","0.02350"
"55.50","3.70","15.70","0.02420"
"56.00","3.73","15.74","0.02484"
"56.50","3.76","15.79","0.02558"
"57.00","3.80","15.83","0.02634"
"57.50","3.83","15.87","0.02690"
"58.00","3.86","15.92","0.02770"
"58.50","3.90","15.95","0.02823"
"59.00","3.93","16.00","0.02895"
"59.50","3.96","16.03","0.02961"
"60.00","4.00","16.07","0.03020"
"60.50","4.03","16.12","0.03088"
"61.00","4.06","16.15","0.03148"
"61.50","4.10","16.20","0.03210"
"62.00","4.13","16.24","0.03280"
"62.50","4.16","16.27","0.03340"
"63.00","4.20","16.31","0.03415"
"63.50","4.23","16.35","0.03471"
"64.00","4.26","16.39","0.03549"
"64.50","4.30","16.42","0.03613"
"65.00","4.33","16.46","0.03684"
"65.50","4.36","16.49","0.03764"
"66.00","4.40","16.53","0.03825"
"66.50","4.43","16.57","0.03903"
"67.00","4.46","16.60","0.03964"
"67.50","4.50","16.64","0.04025"
"68.00","4.53","16.67","0.04102"
"68.50","4.56","16.70","0.04162"
"69.00","4.60","16.74","0.04229"
"69.50","4.63","16.77","0.04289"
"70.00","4.66","16.81","0.04355"
"70.50","4.70","16.84","0.04427"
"71.00","4.73","16.87","0.04485"
"71.50","4.76","16.90","0.04553"
"72.00","4.80","16.94","0.04611"
"72.50","4.83","16.97","0.04683"
"73.00","4.86","17.00","0.04751"
"73.50","4.90","17.03","0.04821"
"74.00","4.93","17.06","0.04896"
"74.50","4.96","17.09","0.04955"
"75.00","5.00","17.12","0.05038"
"75.50","5.03","17.14","0.05118"
"76.00","5.06","17.18","0.05185"
"76.50","5.10","17.20","0.05262"
"77.00","5.13","17.23","0.05338"
"77.50","5.16","17.27","0.05407"
"78.00","5.20","17.29","0.05483"
"78.50","5.23","17.32","0.05551"
"79.00","5.26","17.35","0.05624"
"79.50","5.30","17.37","0.05690"
"80.00","5.33","17.40","0.05761"
"80.50","5.36","17.42","0.05822"
"81.00","5.40","17.45","0.05892"
"81.50","5.43","17.48","0.05946"
"82.00","5.46","17.50","0.06013"
"82.50","5.50","17.52","0.06083"
"83.00","5.53","17.55","0.06139"
"83.50","5.56","17.58","0.06207"
"84.00","5.60","17.60","0.06275"
"84.50","5.63","17.63","0.06337"
"85.00","5.66","17.65","0.06409"
"85.50","5.70","17.67","0.06483"
"86.00","5.73","17.70","0.06547"
"86.50","5.76","17.72","0.06626"
"87.00","5.80","17.74","0.06695"
"87.50","5.83","17.76","0.06778"
"88.00","5.86","17.78","0.06853"
"88.50","5.90","17.80","0.06936"
"89.00","5.93","17.82","0.07025"
"89.50","5.96","17.84","0.07102"
"90.00","6.00","17.86","0.07188"
"90.50","6.03","17.89","0.07269"
"91.00","6.06","17.91","0.07353"
"91.50","6.10","17.93","0.07439"
"92.00","6.13","17.95","0.07516"
"92.50","6.16","17.98","0.07596"
"93.00","6.20","18.00","0.07670"
"93.50","6.23","18.02","0.07745"
"94.00","6.26","18.03","0.07822"
"94.50","6.30","18.05","0.07884"
"95.00","6.33","18.07","0.07951"
"95.50","6.36","18.08","0.08019"
"96.00","6.40","18.10","0.08076"
"96.50","6.43","18.11","0.08136"
"97.00","6.46","18.13","0.08190"
"97.50","6.50","18.14","0.08254"
"98.00","6.53","18.16","0.08319"
"98.50","6.56","18.17","0.08374"
"99.00","6.60","18.19","0.08438"
"99.50","6.63","18.21","0.08502"
"100.00","6.66","18.24","0.08560"
"100.50","6.70","18.26","0.08631"
"101.00","6.73","18.27","0.08696"
"101.50","6.76","18.29","0.08766"
"102.00","6.80","18.31","0.08848"
"102.50","6.83","18.32","0.08915"
"103.00","6.86","18.34","0.09001"
"103.50","6.90","18.35","0.09089"
"104.00","6.93","18.36","0.09170"
"104.50","6.96","18.36","0.09267"
"105.00","7.00","18.37","0.09352"
"105.50","7.03","18.39","0.09452"
"106.00","7.06","18.39","0.09553"
"106.50","7.10","18.41","0.09644"
"107.00","7.13","18.42","0.09749"
"107.50","7.16","18.43","0.09846"
"108.00","7.20","18.44","0.09951"
"108.50","7.23","18.45","0.1006"
"109.00","7.26","18.47","0.1016"
"109.50","7.30","18.47","0.1026"
"110.00","7.33","18.48","0.1035"
"110.50","7.36","18.49","0.1045"
"111.00","7.40","18.51","0.1053"
"111.50","7.43","18.52","0.1060"
"112.00","7.46","18.53","0.1067"
"112.50","7.50","18.55","0.1072"
"113.00","7.53","18.57","0.1077"
"113.50","7.56","18.58","0.1080"
"114.00","7.60","18.59","0.1084"
"114.50","7.63","18.61","0.1087"
"115.00","7.66","18.64","0.1090"
"115.50","7.70","18.66","0.1093"
"116.00","7.73","18.70","0.1096"
"116.50","7.76","18.74","0.1099"
"117.00","7.80","18.78","0.1103"
"117.50","7.83","18.80","0.1108"
"118.00","7.86","18.76","0.1113"
"118.50","7.90","18.66","0.1119"
"119.00","7.93","18.62","0.1124"
"119.50","7.96","18.64","0.1131"
"120.00","8.00","18.66","0.1136"
"120.50","8.03","18.67","0.1143"
"121.00","8.06","18.69","0.1149"
"121.50","8.10","18.71","0.1157"
"122.00","8.13","18.72","0.1164"
"122.50","8.16","18.73","0.1172"
"123.00","8.20","18.73","0.1181"
"123.50","8.23","18.74","0.1190"
"124.00","8.26","18.75","0.1199"
"124.50","8.30","18.76","0.1210"
"125.00","8.33","18.76","0.1219"
"125.50","8.36","18.77","0.1231"
"126.00","8.40","18.78","0.1241"
"126.50","8.43","18.78","0.1252"
"127.00","8.46","18.79","0.1262"
"127.50","8.50","18.79","0.1274"
"128.00","8.53","18.80","0.1285"
"128.50","8.56","18.81","0.1297"
"129.00","8.60","18.82","0.1307"
"129.50","8.63","18.83","0.1319"
"130.00","8.66","18.83","0.1330"
"130.50","8.70","18.84","0.1343"
"131.00","8.73","18.85","0.1355"
"131.50","8.76","18.86","0.1366"
"132.00","8.80","18.87","0.1378"
"132.50","8.83","18.87","0.1389"
"133.00","8.86","18.88","0.1401"
"133.50","8.90","18.88","0.1412"
"134.00","8.93","18.89","0.1425"
"134.50","8.96","18.90","0.1435"
"135.00","9.00","18.90","0.1446"
"135.50","9.03","18.91","0.1457"
"136.00","9.06","18.92","0.1466"
"136.50","9.10","18.92","0.1476"
"137.00","9.13","18.94","0.1484"
"137.50","9.16","18.94","0.1493"
"138.00","9.20","18.95","0.1500"
"138.50","9.23","18.96","0.1506"
"139.00","9.26","18.97","0.1513"
"139.50","9.30","18.97","0.1518"
"140.00","9.33","18.98","0.1524"
"140.50","9.36","18.99","0.1528"
"141.00","9.40","19.00","0.1533"
"141.50","9.43","19.01","0.1536"
"142.00","9.46","19.01","0.1540"
"142.50","9.50","19.02","0.1543"
"143.00","9.53","19.04","0.1547"
"143.50","9.56","19.04","0.1551"
"144.00","9.60","19.06","0.1554"
"144.50","9.63","19.07","0.1557"
"145.00","9.66","19.08","0.1560"
"145.50","9.70","19.08","0.1564"
"146.00","9.73","19.09","0.1568"
"146.50","9.76","19.10","0.1571"
"147.00","9.80","19.09","0.1576"
"147.50","9.83","19.09","0.1579"
"148.00","9.86","19.09","0.1584"
"148.50","9.90","19.08","0.1589"
"149.00","9.93","19.08","0.1595"
"149.50","9.96","19.08","0.1601"
"150.00","10.00","19.07","0.1606"
"150.50","10.03","19.06","0.1614"
"151.00","10.06","19.06","0.1620"
"151.50","10.10","19.06","0.1628"
"152.00","10.13","19.05","0.1636"
"152.50","10.16","19.05","0.1644"
"153.00","10.20","19.04","0.1652"
"153.50","10.23","19.04","0.1660"
"154.00","10.26","19.04","0.1669"
"154.50","10.30","19.03","0.1677"
"155.00","10.33","19.02","0.1687"
"155.50","10.36","19.01","0.1696"
"156.00","10.40","19.01","0.1704"
"156.50","10.43","19.00","0.1713"
"157.00","10.46","18.99","0.1722"
"157.50","10.50","18.98","0.1731"
"158.00","10.53","18.96","0.1738"
"158.50","10.56","18.95","0.1747"
"159.00","10.60","18.93","0.1754"
"159.50","10.63","18.91","0.1763"
"160.00","10.66","18.89","0.1770"
"160.50","10.70","18.87","0.1777"
"161.00","10.73","18.84","0.1785"
"161.50","10.76","18.82","0.1791"
"162.00","10.80","18.79","0.1799"
"162.50","10.83","18.77","0.1806"
"163.00","10.86","18.74","0.1812"
"163.50","10.90","18.71","0.1819"
"164.00","10.93","18.67","0.1826"
"164.50","10.96","18.63","0.1833"
"165.00","11.00","18.59","0.1840"
"165.50","11.03","18.55","0.1847"
"166.00","11.06","18.51","0.1854"
"166.50","11.10","18.47","0.1862"
"167.00","11.13","18.42","0.1868"
"167.50","11.16","18.37","0.1876"
"168.00","11.20","18.31","0.1882"
"168.50","11.23","18.25","0.1890"
"169.00","11.26","18.19","0.1897"
"169.50","11.30","18.09","0.1905"
"169.65","11.31","3.337","0.1920"

File: data/tensile/2024/C04A2024_1.csv
System ID,,"4483J11304"
Method name only,,"Tension_Round_NEW"
Test type,,"Tension"
Sample file name,,"C04A2024"
Last test date,,"Thursday, February 10, 2022"
Last test time,,"1:28:57 PM"
Course,,"CEE300"
Lab Section Number,,"AB4"
Group,,"A"
Material,,"Aluminum 2024"
Heat Treatment,,""
Other Information,,""
Crosshead Speed,(mm/min),"4.00"
Geometry,,"Circular"
Gage Diameter,(mm),"7.24"
Grip Diameter,(mm),"12.81"
Rockwell Hardness,,"74.6"
Rockwell Scale,,"HRB"
Extensometer Gage Length,(mm),"25.40"
Final Gage Diameter,(mm),"6.07"
Fracture Notes and Location,,"Orange peel effect seen close to the fracture surface. Jagged fracture surfaces because of precipitates in the microstructure. Ductile failure. "
Notes During Test,,""

Results Table 1
,,"1"
Maximum Force,(kN),"18.89"
Maximum Strain,(%),"19.36"

Time,Displacement,Force,Strain 1
(s),(mm),(kN),(mm/mm)
"0.00","0.00","0.1429","0.00004013"
"0.50","0.03","0.6254","0.0002525"
"1.00","0.06","1.002","0.0003489"
"1.50","0.10","1.253","0.0003773"
"2.00","0.13","1.473","0.0004061"
"2.50","0.16","1.646","0.0004780"
"3.00","0.20","1.797","0.0004737"
"3.50","0.23","1.931","0.0007048"
"4.00","0.26","2.058","0.0007098"
"4.50","0.30","2.181","0.0007422"
"5.00","0.33","2.304","0.0008049"
"5.50","0.36","2.432","0.0008256"
"6.00","0.40","2.554","0.0009262"
"6.50","0.43","2.676","0.0009387"
"7.00","0.46","2.799","0.0009882"
"7.50","0.50","2.925","0.001012"
"8.00","0.53","3.055","0.001013"
"8.50","0.56","3.189","0.001171"
"9.00","0.60","3.324","0.001124"
"9.50","0.63","3.463","0.001123"
"10.00","0.66","3.605","0.001232"
"10.50","0.70","3.755","0.001271"
"11.00","0.73","3.908","0.001399"
"11.50","0.76","4.058","0.001425"
"12.00","0.80","4.218","0.001410"
"12.50","0.83","4.382","0.001406"
"13.00","0.86","4.579","0.001376"
"13.50","0.90","4.717","0.001636"
"14.00","0.93","4.903","0.001712"
"14.50","0.96","5.062","0.001663"
"15.00","1.00","5.265","0.001790"
"15.50","1.03","5.430","0.001713"
"16.00","1.06","5.617","0.001797"
"16.50","1.10","5.806","0.002062"
"17.00","1.13","6.005","0.002110"
"17.50","1.16","6.166","0.002049"
"18.00","1.20","6.357","0.002208"
"18.50","1.23","6.557","0.002239"
"19.00","1.26","6.756","0.002407"
"19.50","1.30","6.959","0.002432"
"20.00","1.33","7.161","0.002541"
"20.50","1.36","7.371","0.002522"
"21.00","1.40","7.577","0.002523"
"21.50","1.43","7.786","0.002603"
"22.00","1.46","7.999","0.002699"
"22.50","1.50","8.215","0.002816"
"23.00","1.53","8.434","0.002881"
"23.50","1.56","8.652","0.002952"
"24.00","1.60","8.868","0.003056"
"24.50","1.63","9.091","0.003051"
"25.00","1.66","9.317","0.003220"
"25.50","1.70","9.542","0.003311"
"26.00","1.73","9.765","0.003442"
"26.50","1.76","9.991","0.003447"
"27.00","1.80","10.22","0.003465"
"27.50","1.83","10.45","0.003572"
"28.00","1.86","10.68","0.003793"
"28.50","1.90","10.91","0.003681"
"29.00","1.93","11.15","0.003805"
"29.50","1.96","11.38","0.003876"
"30.00","2.00","11.62","0.004013"
"30.50","2.03","11.85","0.004090"
"31.00","2.06","12.09","0.004135"
"31.50","2.10","12.33","0.004195"
"32.00","2.13","12.57","0.004402"
"32.50","2.16","12.81","0.004431"
"33.00","2.20","13.05","0.004454"
"33.50","2.23","13.29","0.004571"
"34.00","2.26","13.54","0.004723"
"34.50","2.30","13.77","0.004737"
"35.00","2.33","14.00","0.004839"
"35.50","2.36","14.20","0.005023"
"36.00","2.40","14.34","0.005290"
"36.50","2.43","14.41","0.005779"
"37.00","2.46","14.46","0.006469"
"37.50","2.50","14.50","0.007138"
"38.00","2.53","14.54","0.007836"
"38.50","2.56","14.58","0.008607"
"39.00","2.60","14.63","0.009250"
"39.50","2.63","14.67","0.009906"
"40.00","2.66","14.72","0.01062"
"40.50","2.70","14.76","0.01128"
"41.00","2.73","14.80","0.01208"
"41.50","2.76","14.85","0.01274"
"42.00","2.80","14.89","0.01338"
"42.50","2.83","14.94","0.01413"
"43.00","2.86","14.99","0.01478"
"43.50","2.90","15.03","0.01538"
"44.00","2.93","15.08","0.01603"
"44.50","2.96","15.12","0.01670"
"45.00","3.00","15.17","0.01745"
"45.50","3.03","15.21","0.01814"
"46.00","3.06","15.26","0.01878"
"46.50","3.10","15.30","0.01950"
"47.00","3.13","15.34","0.02018"
"47.50","3.16","15.39","0.02090"
"48.00","3.20","15.44","0.02152"
"48.50","3.23","15.48","0.02209"
"49.00","3.26","15.52","0.02272"
"49.50","3.30","15.57","0.02332"
"50.00","3.33","15.61","0.02406"
"50.50","3.36","15.65","0.02465"
"51.00","3.40","15.70","0.02528"
"51.50","3.43","15.74","0.02598"
"52.00","3.46","15.78","0.02665"
"52.50","3.50","15.82","0.02739"
"53.00","3.53","15.86","0.02809"
"53.50","3.56","15.90","0.02869"
"54.00","3.60","15.94","0.02932"
"54.50","3.63","15.99","0.03011"
"55.00","3.66","16.02","0.03074"
"55.50","3.70","16.06","0.03134"
"56.00","3.73","16.10","0.03192"
"56.50","3.76","16.14","0.03263"
"57.00","3.80","16.18","0.03328"
"57.50","3.83","16.22","0.03382"
"58.00","3.86","16.25","0.03448"
"58.50","3.90","16.29","0.03513"
"59.00","3.93","16.32","0.03580"
"59.50","3.96","16.37","0.03656"
"60.00","4.00","16.40","0.03723"
"60.50","4.03","16.44","0.03791"
"61.00","4.06","16.47","0.03858"
"61.50","4.10","16.50","0.03926"
"62.00","4.13","16.54","0.03995"
"62.50","4.16","16.57","0.04075"
"63.00","4.20","16.61","0.04139"
"63.50","4.23","16.64","0.04209"
"64.00","4.26","16.68","0.04271"
"64.50","4.30","16.71","0.04336"
"65.00","4.33","16.74","0.04414"
"65.50","4.36","16.77","0.04469"
"66.00","4.40","16.80","0.04532"
"66.50","4.43","16.84","0.04594"
"67.00","4.46","16.87","0.04652"
"67.50","4.50","16.90","0.04713"
"68.00","4.53","16.93","0.04785"
"68.50","4.56","16.96","0.04847"
"69.00","4.60","16.99","0.04916"
"69.50","4.63","17.01","0.04978"
"70.00","4.66","17.05","0.05049"
"70.50","4.70","17.08","0.05124"
"71.00","4.73","17.10","0.05203"
"71.50","4.76","17.13","0.05278"
"72.00","4.80","17.16","0.05352"
"72.50","4.83","17.19","0.05423"
"73.00","4.86","17.22","0.05500"
"73.50","4.90","17.24","0.05572"
"74.00","4.93","17.27","0.05646"
"74.50","4.96","17.30","0.05731"
"75.00","5.00","17.32","0.05800"
"75.50","5.03","17.34","0.05871"
"76.00","5.06","17.37","0.05938"
"76.50","5.10","17.40","0.06003"
"77.00","5.13","17.42","0.06066"
"77.50","5.16","17.44","0.06136"
"78.00","5.20","17.47","0.06194"
"78.50","5.23","17.49","0.06251"
"79.00","5.26","17.53","0.06308"
"79.50","5.30","17.54","0.06375"
"80.00","5.33","17.57","0.06434"
"80.50","5.36","17.59","0.06494"
"81.00","5.40","17.61","0.06554"
"81.50","5.43","17.64","0.06615"
"82.00","5.46","17.65","0.06681"
"82.50","5.50","17.67","0.06747"
"83.00","5.53","17.69","0.06829"
"83.50","5.56","17.71","0.06903"
"84.00","5.60","17.73","0.06982"
"84.50","5.63","17.76","0.07058"
"85.00","5.66","17.78","0.07134"
"85.50","5.70","17.80","0.07217"
"86.00","5.73","17.82","0.07302"
"86.50","5.76","17.83","0.07389"
"87.00","5.80","17.85","0.07488"
"87.50","5.83","17.87","0.07571"
"88.00","5.86","17.89","0.07658"
"88.50","5.90","17.92","0.07749"
"89.00","5.93","17.94","0.07838"
"89.50","5.96","17.96","0.07926"
"90.00","6.00","17.97","0.08014"
"90.50","6.03","17.99","0.08101"
"91.00","6.06","18.01","0.08193"
"91.50","6.10","18.01","0.08270"
"92.00","6.13","18.02","0.08344"
"92.50","6.16","18.03","0.08407"
"93.00","6.20","18.04","0.08466"
"93.50","6.23","18.06","0.08512"
"94.00","6.26","18.07","0.08555"
"94.50","6.30","18.10","0.08592"
"95.00","6.33","18.12","0.08627"
"95.50","6.36","18.14","0.08666"
"96.00","6.40","18.17","0.08693"
"96.50","6.43","18.19","0.08724"
"97.00","6.46","18.21","0.08765"
"97.50","6.50","18.24","0.08798"
"98.00","6.53","18.28","0.08838"
"98.50","6.56","18.30","0.08885"
"99.00","6.60","18.28","0.08946"
"99.50","6.63","18.23","0.09018"
"100.00","6.66","18.22","0.09090"
"100.50","6.70","18.25","0.09163"
"101.00","6.73","18.28","0.09249"
"101.50","6.76","18.30","0.09332"
"102.00","6.80","18.32","0.09418"
"102.50","6.83","18.33","0.09507"
"103.00","6.86","18.34","0.09600"
"103.50","6.90","18.35","0.09698"
"104.00","6.93","18.35","0.09800"
"104.50","6.96","18.37","0.09906"
"105.00","7.00","18.38","0.1001"
"105.50","7.03","18.39","0.1013"
"106.00","7.06","18.39","0.1024"
"106.50","7.10","18.40","0.1035"
"107.00","7.13","18.41","0.1046"
"107.50","7.16","18.42","0.1057"
"108.00","7.20","18.43","0.1068"
"108.50","7.23","18.44","0.1080"
"109.00","7.26","18.45","0.1092"
"109.50","7.30","18.47","0.1103"
"110.00","7.33","18.48","0.1113"
"110.50","7.36","18.49","0.1124"
"111.00","7.40","18.50","0.1133"
"111.50","7.43","18.52","0.1141"
"112.00","7.46","18.53","0.1149"
"112.50","7.50","18.53","0.1155"
"113.00","7.53","18.55","0.1161"
"113.50","7.56","18.56","0.1165"
"114.00","7.60","18.57","0.1169"
"114.50","7.63","18.58","0.1172"
"115.00","7.66","18.60","0.1174"
"115.50","7.70","18.62","0.1177"
"116.00","7.73","18.63","0.1179"
"116.50","7.76","18.64","0.1182"
"117.00","7.80","18.65","0.1184"
"117.50","7.83","18.67","0.1186"
"118.00","7.86","18.69","0.1188"
"118.50","7.90","18.71","0.1190"
"119.00","7.93","18.74","0.1193"
"119.50","7.96","18.76","0.1195"
"120.00","8.00","18.80","0.1198"
"120.50","8.03","18.83","0.1200"
"121.00","8.06","18.84","0.1203"
"121.50","8.10","18.85","0.1207"
"122.00","8.13","18.84","0.1212"
"122.50","8.16","18.82","0.1216"
"123.00","8.20","18.76","0.1222"
"123.50","8.23","18.68","0.1229"
"124.00","8.26","18.67","0.1237"
"124.50","8.30","18.68","0.1244"
"125.00","8.33","18.70","0.1251"
"125.50","8.36","18.71","0.1259"
"126.00","8.40","18.72","0.1268"
"126.50","8.43","18.73","0.1277"
"127.00","8.46","18.73","0.1287"
"127.50","8.50","18.73","0.1297"
"128.00","8.53","18.73","0.1308"
"128.50","8.56","18.74","0.1318"
"129.00","8.60","18.74","0.1329"
"129.50","8.63","18.75","0.1340"
"130.00","8.66","18.76","0.1352"
"130.50","8.70","18.76","0.1363"
"131.00","8.73","18.77","0.1375"
"131.50","8.76","18.77","0.1387"
"132.00","8.80","18.78","0.1399"
"132.50","8.83","18.78","0.1410"
"133.00","8.86","18.78","0.1422"
"133.50","8.90","18.80","0.1434"
"134.00","8.93","18.80","0.1446"
"134.50","8.96","18.80","0.1458"
"135.00","9.00","18.80","0.1470"
"135.50","9.03","18.81","0.1482"
"136.00","9.06","18.82","0.1494"
"136.50","9.10","18.81","0.1506"
"137.00","9.13","18.82","0.1518"
"137.50","9.16","18.82","0.1531"
"138.00","9.20","18.82","0.1543"
"138.50","9.23","18.83","0.1555"
"139.00","9.26","18.82","0.1566"
"139.50","9.30","18.83","0.1578"
"140.00","9.33","18.83","0.1588"
"140.50","9.36","18.84","0.1599"
"141.00","9.40","18.84","0.1609"
"141.50","9.43","18.84","0.1619"
"142.00","9.46","18.86","0.1627"
"142.50","9.50","18.86","0.1635"
"143.00","9.53","18.86","0.1643"
"143.50","9.56","18.87","0.1650"
"144.00","9.60","18.87","0.1657"
"144.50","9.63","18.88","0.1663"
"145.00","9.66","18.88","0.1670"
"145.50","9.70","18.88","0.1676"
"146.00","9.73","18.88","0.1681"
"146.50","9.76","18.88","0.1686"
"147.00","9.80","18.89","0.1691"
"147.50","9.83","18.88","0.1696"
"148.00","9.86","18.89","0.1701"
"148.50","9.90","18.89","0.1706"
"149.00","9.93","18.89","0.1710"
"149.50","9.96","18.89","0.1714"
"150.00","10.00","18.88","0.1719"
"150.50","10.03","18.88","0.1724"
"151.00","10.06","18.87","0.1728"
"151.50","10.10","18.86","0.1733"
"152.00","10.13","18.86","0.1737"
"152.50","10.16","18.85","0.1743"
"153.00","10.20","18.84","0.1749"
"153.50","10.23","18.83","0.1754"
"154.00","10.26","18.81","0.1759"
"154.50","10.30","18.80","0.1765"
"155.00","10.33","18.78","0.1771"
"155.50","10.36","18.77","0.1778"
"156.00","10.40","18.75","0.1783"
"156.50","10.43","18.74","0.1789"
"157.00","10.46","18.72","0.1795"
"157.50","10.50","18.69","0.1802"
"158.00","10.53","18.67","0.1808"
"158.50","10.56","18.65","0.1814"
"159.00","10.60","18.62","0.1820"
"159.50","10.63","18.59","0.1826"
"160.00","10.66","18.56","0.1832"
"160.50","10.70","18.53","0.1839"
"161.00","10.73","18.49","0.1844"
"161.50","10.76","18.46","0.1850"
"162.00","10.80","18.41","0.1856"
"162.50","10.83","18.38","0.1861"
"163.00","10.86","18.33","0.1868"
"163.50","10.90","18.28","0.1873"
"164.00","10.93","18.23","0.1879"
"164.50","10.96","18.18","0.1884"
"165.00","11.00","18.13","0.1890"
"165.50","11.03","18.07","0.1896"
"166.00","11.06","18.01","0.1902"
"166.50","11.10","17.95","0.1907"
"167.00","11.13","17.88","0.1913"
"167.50","11.16","17.81","0.1918"
"168.00","11.20","17.73","0.1925"
"168.50","11.23","17.65","0.1931"
"169.00","11.26","17.55","0.1936"
"169.05","11.27","3.911","0.1890"
