Repository: zeekaytf/ENGR265-spring2023

# ENGR265-spring2023
Course repo for ENGR 265 - Spring 2023 Semester

File: data/tensile/2024/C05A2024_1.csv
System ID,,"4483J11304"
Method name only,,"Tension_Round_NEW"
Test type,,"Tension"
Sample file name,,"C05A2024"
Last test date,,"Friday, February 11, 2022"
Last test time,,"9:21:00 AM"
Course,,"C"
Lab Section Number,,"05"
Group,,"A"
Material,,"2024"
Heat Treatment,,""
Other Information,,""
Crosshead Speed,(mm/min),"4.00"
Geometry,,"Circular"
Gage Diameter,(mm),"7.22"
Grip Diameter,(mm),"12.79"
Rockwell Hardness,,"75.0"
Rockwell Scale,,"HRB"
Extensometer Gage Length,(mm),"25.40"
Final Gage Diameter,(mm),"5.79"
Fracture Notes and Location,,"ductile failure
orange peel effect near fracture
jagged fracture surface occurs due to precipitates in microstructure"
Notes During Test,,""

Results Table 1
,,"1"
Maximum Force,(kN),"18.99"
Maximum Strain,(%),"24.81"

Time,Displacement,Force,Strain 1
(s),(mm),(kN),(mm/mm)
"0.00","0.00","-0.1452","-0.0001302"
"0.50","0.03","0.1760","0.00001223"
"1.00","0.06","0.7100","0.0002242"
"1.50","0.10","0.9819","0.0002780"
"2.00","0.13","1.141","0.0003031"
"2.50","0.16","1.297","0.0004493"
"3.00","0.20","1.450","0.0005132"
"3.50","0.23","1.619","0.0005340"
"4.00","0.26","1.786","0.0007192"
"4.50","0.30","1.957","0.0007960"
"5.00","0.33","2.132","0.0007542"
"5.50","0.36","2.314","0.0007903"
"6.00","0.40","2.636","0.0008448"
"6.50","0.43","2.511","0.0009194"
"7.00","0.46","2.897","0.0009437"
"7.50","0.50","3.593","0.001097"
"8.00","0.53","3.826","0.001300"
"8.50","0.56","4.087","0.001433"
"9.00","0.60","4.349","0.001484"
"9.50","0.63","4.599","0.001600"
"10.00","0.66","4.854","0.001718"
"10.50","0.70","5.113","0.001739"
"11.00","0.73","5.368","0.001776"
"11.50","0.76","5.625","0.001943"
"12.00","0.80","5.882","0.002025"
"12.50","0.83","6.129","0.002120"
"13.00","0.86","6.377","0.002311"
"13.50","0.90","6.628","0.002326"
"14.00","0.93","6.869","0.002270"
"14.50","0.96","7.100","0.002489"
"15.00","1.00","7.325","0.002488"
"15.50","1.03","7.552","0.002556"
"16.00","1.06","7.776","0.002632"
"16.50","1.10","8.000","0.002787"
"17.00","1.13","8.229","0.002833"
"17.50","1.16","8.452","0.002974"
"18.00","1.20","8.681","0.002946"
"18.50","1.23","8.910","0.003037"
"19.00","1.26","9.142","0.003105"
"19.50","1.30","9.375","0.003066"
"20.00","1.33","9.603","0.003344"
"20.50","1.36","9.841","0.003426"
"21.00","1.40","10.07","0.003412"
"21.50","1.43","10.31","0.003549"
"22.00","1.46","10.55","0.003657"
"22.50","1.50","10.79","0.003686"
"23.00","1.53","11.02","0.003738"
"23.50","1.56","11.27","0.003884"
"24.00","1.60","11.51","0.003891"
"24.50","1.63","11.75","0.004061"
"25.00","1.66","11.99","0.004134"
"25.50","1.70","12.24","0.004201"
"26.00","1.73","12.48","0.004244"
"26.50","1.76","12.73","0.004362"
"27.00","1.80","12.97","0.004488"
"27.50","1.83","13.22","0.004531"
"28.00","1.86","13.46","0.004629"
"28.50","1.90","13.71","0.004815"
"29.00","1.93","13.95","0.004828"
"29.50","1.96","14.17","0.005008"
"30.00","2.00","14.32","0.005168"
"30.50","2.03","14.41","0.005684"
"31.00","2.06","14.47","0.006280"
"31.50","2.10","14.51","0.006937"
"32.00","2.13","14.56","0.007598"
"32.50","2.16","14.60","0.008352"
"33.00","2.20","14.65","0.009112"
"33.50","2.23","14.70","0.009763"
"34.00","2.26","14.74","0.01042"
"34.50","2.30","14.79","0.01104"
"35.00","2.33","14.83","0.01179"
"35.50","2.36","14.88","0.01259"
"36.00","2.40","14.92","0.01333"
"36.50","2.43","14.98","0.01396"
"37.00","2.46","15.02","0.01479"
"37.50","2.50","15.07","0.01542"
"38.00","2.53","15.11","0.01599"
"38.50","2.56","15.16","0.01674"
"39.00","2.60","15.21","0.01738"
"39.50","2.63","15.25","0.01799"
"40.00","2.66","15.30","0.01871"
"40.50","2.70","15.34","0.01937"
"41.00","2.73","15.39","0.02011"
"41.50","2.76","15.43","0.02074"
"42.00","2.80","15.48","0.02146"
"42.50","2.83","15.53","0.02219"
"43.00","2.86","15.57","0.02279"
"43.50","2.90","15.61","0.02344"
"44.00","2.93","15.66","0.02414"
"44.50","2.96","15.69","0.02470"
"45.00","3.00","15.74","0.02536"
"45.50","3.03","15.79","0.02598"
"46.00","3.06","15.83","0.02673"
"46.50","3.10","15.86","0.02737"
"47.00","3.13","15.91","0.02804"
"47.50","3.16","15.95","0.02871"
"48.00","3.20","15.99","0.02945"
"48.50","3.23","16.03","0.03022"
"49.00","3.26","16.07","0.03086"
"49.50","3.30","16.11","0.03152"
"50.00","3.33","16.15","0.03219"
"50.50","3.36","16.19","0.03293"
"51.00","3.40","16.23","0.03358"
"51.50","3.43","16.26","0.03417"
"52.00","3.46","16.30","0.03479"
"52.50","3.50","16.34","0.03540"
"53.00","3.53","16.37","0.03614"
"53.50","3.56","16.42","0.03675"
"54.00","3.60","16.45","0.03738"
"54.50","3.63","16.49","0.03802"
"55.00","3.66","16.52","0.03881"
"55.50","3.70","16.56","0.03947"
"56.00","3.73","16.60","0.04013"
"56.50","3.76","16.63","0.04087"
"57.00","3.80","16.66","0.04166"
"57.50","3.83","16.70","0.04239"
"58.00","3.86","16.73","0.04303"
"58.50","3.90","16.76","0.04375"
"59.00","3.93","16.80","0.04457"
"59.50","3.96","16.83","0.04519"
"60.00","4.00","16.86","0.04583"
"60.50","4.03","16.90","0.04653"
"61.00","4.06","16.92","0.04719"
"61.50","4.10","16.95","0.04784"
"62.00","4.13","16.99","0.04849"
"62.50","4.16","17.02","0.04913"
"63.00","4.20","17.05","0.04977"
"63.50","4.23","17.08","0.05049"
"64.00","4.26","17.11","0.05111"
"64.50","4.30","17.14","0.05176"
"65.00","4.33","17.17","0.05236"
"65.50","4.36","17.20","0.05312"
"66.00","4.40","17.22","0.05380"
"66.50","4.43","17.25","0.05451"
"67.00","4.46","17.27","0.05520"
"67.50","4.50","17.30","0.05600"
"68.00","4.53","17.33","0.05677"
"68.50","4.56","17.35","0.05754"
"69.00","4.60","17.38","0.05830"
"69.50","4.63","17.41","0.05910"
"70.00","4.66","17.44","0.05991"
"70.50","4.70","17.47","0.06065"
"71.00","4.73","17.49","0.06137"
"71.50","4.76","17.52","0.06222"
"72.00","4.80","17.54","0.06295"
"72.50","4.83","17.56","0.06358"
"73.00","4.86","17.58","0.06438"
"73.50","4.90","17.60","0.06501"
"74.00","4.93","17.63","0.06567"
"74.50","4.96","17.65","0.06632"
"75.00","5.00","17.67","0.06705"
"75.50","5.03","17.69","0.06767"
"76.00","5.06","17.72","0.06827"
"76.50","5.10","17.75","0.06883"
"77.00","5.13","17.77","0.06959"
"77.50","5.16","17.79","0.07012"
"78.00","5.20","17.81","0.07071"
"78.50","5.23","17.83","0.07129"
"79.00","5.26","17.86","0.07202"
"79.50","5.30","17.88","0.07269"
"80.00","5.33","17.89","0.07335"
"80.50","5.36","17.91","0.07403"
"81.00","5.40","17.93","0.07488"
"81.50","5.43","17.95","0.07564"
"82.00","5.46","17.96","0.07643"
"82.50","5.50","17.97","0.07732"
"83.00","5.53","17.98","0.07828"
"83.50","5.56","18.01","0.07918"
"84.00","5.60","18.03","0.08008"
"84.50","5.63","18.05","0.08102"
"85.00","5.66","18.08","0.08190"
"85.50","5.70","18.10","0.08282"
"86.00","5.73","18.13","0.08379"
"86.50","5.76","18.14","0.08470"
"87.00","5.80","18.16","0.08556"
"87.50","5.83","18.17","0.08644"
"88.00","5.86","18.19","0.08730"
"88.50","5.90","18.20","0.08819"
"89.00","5.93","18.20","0.08913"
"89.50","5.96","18.21","0.08996"
"90.00","6.00","18.22","0.09074"
"90.50","6.03","18.24","0.09145"
"91.00","6.06","18.25","0.09220"
"91.50","6.10","18.26","0.09277"
"92.00","6.13","18.28","0.09327"
"92.50","6.16","18.31","0.09372"
"93.00","6.20","18.32","0.09415"
"93.50","6.23","18.35","0.09466"
"94.00","6.26","18.37","0.09504"
"94.50","6.30","18.38","0.09538"
"95.00","6.33","18.40","0.09583"
"95.50","6.36","18.40","0.09617"
"96.00","6.40","18.39","0.09669"
"96.50","6.43","18.38","0.09711"
"97.00","6.46","18.41","0.09756"
"97.50","6.50","18.43","0.09805"
"98.00","6.53","18.45","0.09853"
"98.50","6.56","18.47","0.09911"
"99.00","6.60","18.49","0.09974"
"99.50","6.63","18.50","0.1004"
"100.00","6.66","18.50","0.1013"
"100.50","6.70","18.51","0.1023"
"101.00","6.73","18.51","0.1032"
"101.50","6.76","18.51","0.1042"
"102.00","6.80","18.52","0.1052"
"102.50","6.83","18.52","0.1063"
"103.00","6.86","18.53","0.1074"
"103.50","6.90","18.54","0.1085"
"104.00","6.93","18.54","0.1097"
"104.50","6.96","18.56","0.1108"
"105.00","7.00","18.56","0.1119"
"105.50","7.03","18.58","0.1130"
"106.00","7.06","18.59","0.1142"
"106.50","7.10","18.60","0.1154"
"107.00","7.13","18.61","0.1166"
"107.50","7.16","18.62","0.1177"
"108.00","7.20","18.64","0.1188"
"108.50","7.23","18.65","0.1199"
"109.00","7.26","18.66","0.1211"
"109.50","7.30","18.67","0.1222"
"110.00","7.33","18.68","0.1232"
"110.50","7.36","18.69","0.1242"
"111.00","7.40","18.70","0.1251"
"111.50","7.43","18.71","0.1259"
"112.00","7.46","18.72","0.1265"
"112.50","7.50","18.73","0.1271"
"113.00","7.53","18.74","0.1276"
"113.50","7.56","18.75","0.1280"
"114.00","7.60","18.76","0.1284"
"114.50","7.63","18.78","0.1287"
"115.00","7.66","18.80","0.1290"
"115.50","7.70","18.82","0.1294"
"116.00","7.73","18.84","0.1297"
"116.50","7.76","18.87","0.1300"
"117.00","7.80","18.90","0.1303"
"117.50","7.83","18.94","0.1306"
"118.00","7.86","18.96","0.1309"
"118.50","7.90","18.96","0.1313"
"119.00","7.93","18.97","0.1318"
"119.50","7.96","18.96","0.1323"
"120.00","8.00","18.96","0.1329"
"120.50","8.03","18.95","0.1335"
"121.00","8.06","18.95","0.1342"
"121.50","8.10","18.93","0.1348"
"122.00","8.13","18.90","0.1356"
"122.50","8.16","18.83","0.1362"
"123.00","8.20","18.80","0.1367"
"123.50","8.23","18.81","0.1372"
"124.00","8.26","18.81","0.1378"
"124.50","8.30","18.83","0.1383"
"125.00","8.33","18.84","0.1390"
"125.50","8.36","18.85","0.1397"
"126.00","8.40","18.86","0.1404"
"126.50","8.43","18.86","0.1411"
"127.00","8.46","18.86","0.1419"
"127.50","8.50","18.87","0.1427"
"128.00","8.53","18.87","0.1437"
"128.50","8.56","18.87","0.1446"
"129.00","8.60","18.88","0.1456"
"129.50","8.63","18.88","0.1466"
"130.00","8.66","18.88","0.1477"
"130.50","8.70","18.88","0.1489"
"131.00","8.73","18.89","0.1500"
"131.50","8.76","18.89","0.1511"
"132.00","8.80","18.89","0.1522"
"132.50","8.83","18.90","0.1534"
"133.00","8.86","18.90","0.1545"
"133.50","8.90","18.91","0.1557"
"134.00","8.93","18.91","0.1568"
"134.50","8.96","18.92","0.1580"
"135.00","9.00","18.92","0.1592"
"135.50","9.03","18.92","0.1603"
"136.00","9.06","18.92","0.1615"
"136.50","9.10","18.92","0.1628"
"137.00","9.13","18.92","0.1639"
"137.50","9.16","18.92","0.1652"
"138.00","9.20","18.93","0.1665"
"138.50","9.23","18.93","0.1677"
"139.00","9.26","18.93","0.1689"
"139.50","9.30","18.94","0.1701"
"140.00","9.33","18.95","0.1713"
"140.50","9.36","18.95","0.1725"
"141.00","9.40","18.95","0.1737"
"141.50","9.43","18.96","0.1749"
"142.00","9.46","18.97","0.1761"
"142.50","9.50","18.97","0.1774"
"143.00","9.53","18.97","0.1786"
"143.50","9.56","18.98","0.1798"
"144.00","9.60","18.98","0.1810"
"144.50","9.63","18.99","0.1823"
"145.00","9.66","18.99","0.1835"
"145.50","9.70","18.99","0.1847"
"146.00","9.73","18.99","0.1859"
"146.50","9.76","18.99","0.1871"
"147.00","9.80","18.99","0.1883"
"147.50","9.83","18.98","0.1895"
"148.00","9.86","18.98","0.1907"
"148.50","9.90","18.97","0.1918"
"149.00","9.93","18.97","0.1931"
"149.50","9.96","18.96","0.1943"
"150.00","10.00","18.95","0.1956"
"150.50","10.03","18.95","0.1968"
"151.00","10.06","18.93","0.1980"
"151.50","10.10","18.93","0.1993"
"152.00","10.13","18.91","0.2006"
"152.50","10.16","18.90","0.2017"
"153.00","10.20","18.89","0.2030"
"153.50","10.23","18.87","0.2043"
"154.00","10.26","18.86","0.2055"
"154.50","10.30","18.84","0.2068"
"155.00","10.33","18.82","0.2081"
"155.50","10.36","18.80","0.2095"
"156.00","10.40","18.78","0.2107"
"156.50","10.43","18.76","0.2120"
"157.00","10.46","18.73","0.2132"
"157.50","10.50","18.70","0.2146"
"158.00","10.53","18.67","0.2159"
"158.50","10.56","18.64","0.2172"
"159.00","10.60","18.62","0.2185"
"159.50","10.63","18.57","0.2198"
"160.00","10.66","18.54","0.2212"
"160.50","10.70","18.50","0.2225"
"161.00","10.73","18.46","0.2238"
"161.50","10.76","18.42","0.2251"
"162.00","10.80","18.37","0.2265"
"162.50","10.83","18.32","0.2279"
"163.00","10.86","18.27","0.2292"
"163.50","10.90","18.21","0.2306"
"164.00","10.93","18.16","0.2319"
"164.50","10.96","18.10","0.2332"
"165.00","11.00","18.04","0.2347"
"165.50","11.03","17.97","0.2361"
"166.00","11.06","17.90","0.2374"
"166.50","11.10","17.83","0.2388"
"167.00","11.13","17.75","0.2402"
"167.50","11.16","17.67","0.2417"
"168.00","11.20","17.57","0.2431"
"168.26","11.21","7.514","0.2481"

File: data/tensile/2024/C06A2024_1.csv
System ID,,"4483J11304"
Method name only,,"Tension_Round_NEW"
Test type,,"Tension"
Sample file name,,"C06A2024"
Last test date,,"Wednesday, February 9, 2022"
Last test time,,"6:18:35 PM"
Course,,"CEE300"
Lab Section Number,,"AB6"
Group,,"A"
Material,,"Aluminium"
Heat Treatment,,""
Other Information,,""
Crosshead Speed,(mm/min),"4.00"
Geometry,,"Circular"
Gage Diameter,(mm),"7.20"
Grip Diameter,(mm),"12.96"
Rockwell Hardness,,"73.8"
Rockwell Scale,,"HRB"
Extensometer Gage Length,(mm),"25.40"
Final Gage Diameter,(mm),"6.49"
Fracture Notes and Location,,"Cup and Cone Fracture. Ductile. Orange Peel effect. Pablo was here."
Notes During Test,,""

Results Table 1
,,"1"
Maximum Force,(kN),"18.92"
Maximum Strain,(%),"23.05"

Time,Displacement,Force,Strain 1
(s),(mm),(kN),(mm/mm)
"0.00","0.00","-0.09177","-0.000003819"
"0.50","0.03","0.3370","0.00006679"
"1.00","0.06","0.6028","0.0001460"
"1.50","0.10","0.7195","0.0002667"
"2.00","0.13","0.8026","0.0003434"
"2.50","0.16","0.8815","0.0003013"
"3.00","0.20","0.9644","0.0004843"
"3.50","0.23","1.037","0.0004696"
"4.00","0.26","1.112","0.0004174"
"4.50","0.30","1.180","0.0004737"
"5.00","0.33","1.243","0.0004788"
"5.50","0.36","1.307","0.0004001"
"6.00","0.40","1.372","0.0007004"
"6.50","0.43","1.437","0.0006054"
"7.00","0.46","1.507","0.0006385"
"7.50","0.50","1.575","0.0005975"
"8.00","0.53","1.642","0.0006320"
"8.50","0.56","1.715","0.0006374"
"9.00","0.60","1.788","0.0006480"
"9.50","0.63","1.864","0.0007404"
"10.00","0.66","1.943","0.0007440"
"10.50","0.70","2.025","0.0007318"
"11.00","0.73","2.116","0.0007571"
"11.50","0.76","2.210","0.0008879"
"12.00","0.80","2.459","0.0008984"
"12.50","0.83","2.703","0.001054"
"13.00","0.86","2.890","0.001215"
"13.50","0.90","3.063","0.001106"
"14.00","0.93","3.243","0.001200"
"14.50","0.96","3.418","0.001258"
"15.00","1.00","3.595","0.001231"
"15.50","1.03","3.801","0.001395"
"16.00","1.06","4.558","0.001067"
"16.50","1.10","4.813","0.0009685"
"17.00","1.13","5.062","0.001098"
"17.50","1.16","5.249","0.001090"
"18.00","1.20","5.436","0.001110"
"18.50","1.23","5.623","0.001232"
"19.00","1.26","5.819","0.001270"
"19.50","1.30","6.007","0.001321"
"20.00","1.33","6.202","0.001481"
"20.50","1.36","6.394","0.001525"
"21.00","1.40","6.595","0.001525"
"21.50","1.43","6.801","0.001610"
"22.00","1.46","7.000","0.001635"
"22.50","1.50","7.202","0.001687"
"23.00","1.53","7.414","0.001769"
"23.50","1.56","7.623","0.001914"
"24.00","1.60","7.835","0.001964"
"24.50","1.63","8.047","0.002073"
"25.00","1.66","8.267","0.002164"
"25.50","1.70","8.482","0.002146"
"26.00","1.73","8.704","0.002215"
"26.50","1.76","8.921","0.002344"
"27.00","1.80","9.141","0.002427"
"27.50","1.83","9.373","0.002407"
"28.00","1.86","9.597","0.002596"
"28.50","1.90","9.824","0.002606"
"29.00","1.93","10.05","0.002714"
"29.50","1.96","10.28","0.002833"
"30.00","2.00","10.51","0.002902"
"30.50","2.03","10.75","0.002978"
"31.00","2.06","10.98","0.003035"
"31.50","2.10","11.22","0.003165"
"32.00","2.13","11.45","0.003185"
"32.50","2.16","11.69","0.003322"
"33.00","2.20","11.93","0.003359"
"33.50","2.23","12.17","0.003439"
"34.00","2.26","12.41","0.003502"
"34.50","2.30","12.65","0.003645"
"35.00","2.33","12.89","0.003727"
"35.50","2.36","13.13","0.003753"
"36.00","2.40","13.37","0.003933"
"36.50","2.43","13.61","0.003993"
"37.00","2.46","13.85","0.004049"
"37.50","2.50","14.06","0.004289"
"38.00","2.53","14.20","0.004499"
"38.50","2.56","14.28","0.004898"
"39.00","2.60","14.34","0.005555"
"39.50","2.63","14.38","0.006252"
"40.00","2.66","14.43","0.006892"
"40.50","2.70","14.48","0.007529"
"41.00","2.73","14.52","0.008326"
"41.50","2.76","14.57","0.008954"
"42.00","2.80","14.61","0.009605"
"42.50","2.83","14.66","0.01040"
"43.00","2.86","14.71","0.01108"
"43.50","2.90","14.75","0.01177"
"44.00","2.93","14.80","0.01251"
"44.50","2.96","14.85","0.01315"
"45.00","3.00","14.89","0.01375"
"45.50","3.03","14.94","0.01453"
"46.00","3.06","14.99","0.01514"
"46.50","3.10","15.03","0.01581"
"47.00","3.13","15.08","0.01640"
"47.50","3.16","15.12","0.01716"
"48.00","3.20","15.17","0.01783"
"48.50","3.23","15.22","0.01845"
"49.00","3.26","15.26","0.01920"
"49.50","3.30","15.30","0.01982"
"50.00","3.33","15.35","0.02046"
"50.50","3.36","15.40","0.02110"
"51.00","3.40","15.44","0.02189"
"51.50","3.43","15.48","0.02244"
"52.00","3.46","15.53","0.02307"
"52.50","3.50","15.57","0.02378"
"53.00","3.53","15.61","0.02444"
"53.50","3.56","15.65","0.02502"
"54.00","3.60","15.70","0.02575"
"54.50","3.63","15.74","0.02644"
"55.00","3.66","15.78","0.02701"
"55.50","3.70","15.82","0.02785"
"56.00","3.73","15.86","0.02842"
"56.50","3.76","15.90","0.02901"
"57.00","3.80","15.94","0.02973"
"57.50","3.83","15.98","0.03032"
"58.00","3.86","16.02","0.03107"
"58.50","3.90","16.06","0.03167"
"59.00","3.93","16.10","0.03237"
"59.50","3.96","16.14","0.03302"
"60.00","4.00","16.18","0.03364"
"60.50","4.03","16.21","0.03429"
"61.00","4.06","16.25","0.03504"
"61.50","4.10","16.29","0.03567"
"62.00","4.13","16.32","0.03630"
"62.50","4.16","16.36","0.03709"
"63.00","4.20","16.40","0.03773"
"63.50","4.23","16.43","0.03838"
"64.00","4.26","16.47","0.03909"
"64.50","4.30","16.50","0.03975"
"65.00","4.33","16.54","0.04040"
"65.50","4.36","16.57","0.04104"
"66.00","4.40","16.60","0.04180"
"66.50","4.43","16.64","0.04241"
"67.00","4.46","16.67","0.04316"
"67.50","4.50","16.70","0.04385"
"68.00","4.53","16.73","0.04448"
"68.50","4.56","16.77","0.04514"
"69.00","4.60","16.80","0.04575"
"69.50","4.63","16.83","0.04653"
"70.00","4.66","16.86","0.04717"
"70.50","4.70","16.89","0.04782"
"71.00","4.73","16.93","0.04850"
"71.50","4.76","16.95","0.04919"
"72.00","4.80","16.98","0.04986"
"72.50","4.83","17.01","0.05063"
"73.00","4.86","17.04","0.05135"
"73.50","4.90","17.07","0.05196"
"74.00","4.93","17.09","0.05268"
"74.50","4.96","17.12","0.05336"
"75.00","5.00","17.15","0.05401"
"75.50","5.03","17.18","0.05488"
"76.00","5.06","17.20","0.05550"
"76.50","5.10","17.23","0.05616"
"77.00","5.13","17.26","0.05683"
"77.50","5.16","17.29","0.05763"
"78.00","5.20","17.31","0.05832"
"78.50","5.23","17.34","0.05899"
"79.00","5.26","17.36","0.05977"
"79.50","5.30","17.39","0.06044"
"80.00","5.33","17.41","0.06108"
"80.50","5.36","17.43","0.06179"
"81.00","5.40","17.46","0.06257"
"81.50","5.43","17.49","0.06322"
"82.00","5.46","17.51","0.06386"
"82.50","5.50","17.53","0.06463"
"83.00","5.53","17.56","0.06529"
"83.50","5.56","17.58","0.06592"
"84.00","5.60","17.60","0.06662"
"84.50","5.63","17.63","0.06738"
"85.00","5.66","17.64","0.06805"
"85.50","5.70","17.67","0.06877"
"86.00","5.73","17.68","0.06944"
"86.50","5.76","17.71","0.07021"
"87.00","5.80","17.73","0.07090"
"87.50","5.83","17.75","0.07159"
"88.00","5.86","17.77","0.07235"
"88.50","5.90","17.79","0.07312"
"89.00","5.93","17.81","0.07388"
"89.50","5.96","17.84","0.07459"
"90.00","6.00","17.85","0.07542"
"90.50","6.03","17.87","0.07618"
"91.00","6.06","17.89","0.07692"
"91.50","6.10","17.91","0.07766"
"92.00","6.13","17.93","0.07854"
"92.50","6.16","17.94","0.07923"
"93.00","6.20","17.96","0.08001"
"93.50","6.23","17.98","0.08078"
"94.00","6.26","18.00","0.08160"
"94.50","6.30","18.01","0.08233"
"95.00","6.33","18.03","0.08307"
"95.50","6.36","18.05","0.08387"
"96.00","6.40","18.06","0.08457"
"96.50","6.43","18.08","0.08530"
"97.00","6.46","18.10","0.08610"
"97.50","6.50","18.11","0.08675"
"98.00","6.53","18.14","0.08741"
"98.50","6.56","18.15","0.08804"
"99.00","6.60","18.17","0.08871"
"99.50","6.63","18.19","0.08936"
"100.00","6.66","18.20","0.09007"
"100.50","6.70","18.21","0.09068"
"101.00","6.73","18.22","0.09130"
"101.50","6.76","18.24","0.09195"
"102.00","6.80","18.24","0.09268"
"102.50","6.83","18.25","0.09332"
"103.00","6.86","18.26","0.09398"
"103.50","6.90","18.28","0.09474"
"104.00","6.93","18.29","0.09544"
"104.50","6.96","18.30","0.09615"
"105.00","7.00","18.33","0.09686"
"105.50","7.03","18.33","0.09772"
"106.00","7.06","18.35","0.09850"
"106.50","7.10","18.36","0.09931"
"107.00","7.13","18.37","0.1001"
"107.50","7.16","18.38","0.1011"
"108.00","7.20","18.39","0.1020"
"108.50","7.23","18.41","0.1029"
"109.00","7.26","18.42","0.1038"
"109.50","7.30","18.43","0.1047"
"110.00","7.33","18.45","0.1058"
"110.50","7.36","18.45","0.1067"
"111.00","7.40","18.47","0.1077"
"111.50","7.43","18.48","0.1086"
"112.00","7.46","18.48","0.1096"
"112.50","7.50","18.49","0.1107"
"113.00","7.53","18.50","0.1117"
"113.50","7.56","18.51","0.1127"
"114.00","7.60","18.51","0.1138"
"114.50","7.63","18.51","0.1148"
"115.00","7.66","18.52","0.1158"
"115.50","7.70","18.52","0.1167"
"116.00","7.73","18.53","0.1175"
"116.50","7.76","18.54","0.1184"
"117.00","7.80","18.55","0.1191"
"117.50","7.83","18.56","0.1196"
"118.00","7.86","18.57","0.1201"
"118.50","7.90","18.59","0.1205"
"119.00","7.93","18.60","0.1210"
"119.50","7.96","18.63","0.1213"
"120.00","8.00","18.65","0.1216"
"120.50","8.03","18.69","0.1220"
"121.00","8.06","18.73","0.1224"
"121.50","8.10","18.76","0.1228"
"122.00","8.13","18.77","0.1232"
"122.50","8.16","18.78","0.1237"
"123.00","8.20","18.76","0.1243"
"123.50","8.23","18.72","0.1247"
"124.00","8.26","18.66","0.1251"
"124.50","8.30","18.64","0.1254"
"125.00","8.33","18.64","0.1258"
"125.50","8.36","18.66","0.1262"
"126.00","8.40","18.67","0.1266"
"126.50","8.43","18.68","0.1270"
"127.00","8.46","18.70","0.1277"
"127.50","8.50","18.70","0.1283"
"128.00","8.53","18.71","0.1290"
"128.50","8.56","18.71","0.1299"
"129.00","8.60","18.71","0.1307"
"129.50","8.63","18.72","0.1316"
"130.00","8.66","18.73","0.1326"
"130.50","8.70","18.73","0.1337"
"131.00","8.73","18.73","0.1347"
"131.50","8.76","18.74","0.1357"
"132.00","8.80","18.75","0.1368"
"132.50","8.83","18.75","0.1380"
"133.00","8.86","18.76","0.1390"
"133.50","8.90","18.76","0.1401"
"134.00","8.93","18.77","0.1414"
"134.50","8.96","18.77","0.1425"
"135.00","9.00","18.77","0.1436"
"135.50","9.03","18.78","0.1448"
"136.00","9.06","18.79","0.1459"
"136.50","9.10","18.79","0.1472"
"137.00","9.13","18.79","0.1483"
"137.50","9.16","18.79","0.1495"
"138.00","9.20","18.81","0.1508"
"138.50","9.23","18.80","0.1519"
"139.00","9.26","18.81","0.1531"
"139.50","9.30","18.81","0.1543"
"140.00","9.33","18.81","0.1555"
"140.50","9.36","18.82","0.1567"
"141.00","9.40","18.83","0.1579"
"141.50","9.43","18.83","0.1591"
"142.00","9.46","18.84","0.1603"
"142.50","9.50","18.85","0.1615"
"143.00","9.53","18.85","0.1627"
"143.50","9.56","18.86","0.1638"
"144.00","9.60","18.87","0.1650"
"144.50","9.63","18.87","0.1661"
"145.00","9.66","18.88","0.1672"
"145.50","9.70","18.88","0.1683"
"146.00","9.73","18.88","0.1693"
"146.50","9.76","18.89","0.1703"
"147.00","9.80","18.89","0.1713"
"147.50","9.83","18.90","0.1723"
"148.00","9.86","18.90","0.1731"
"148.50","9.90","18.90","0.1740"
"149.00","9.93","18.90","0.1749"
"149.50","9.96","18.91","0.1757"
"150.00","10.00","18.91","0.1764"
"150.50","10.03","18.91","0.1772"
"151.00","10.06","18.92","0.1780"
"151.50","10.10","18.91","0.1787"
"152.00","10.13","18.91","0.1795"
"152.50","10.16","18.92","0.1802"
"153.00","10.20","18.91","0.1810"
"153.50","10.23","18.91","0.1818"
"154.00","10.26","18.90","0.1827"
"154.50","10.30","18.90","0.1835"
"155.00","10.33","18.89","0.1843"
"155.50","10.36","18.88","0.1852"
"156.00","10.40","18.87","0.1862"
"156.50","10.43","18.86","0.1872"
"157.00","10.46","18.85","0.1881"
"157.50","10.50","18.84","0.1891"
"158.00","10.53","18.82","0.1902"
"158.50","10.56","18.82","0.1912"
"159.00","10.60","18.80","0.1922"
"159.50","10.63","18.78","0.1932"
"160.00","10.66","18.76","0.1944"
"160.50","10.70","18.74","0.1954"
"161.00","10.73","18.73","0.1965"
"161.50","10.76","18.70","0.1977"
"162.00","10.80","18.67","0.1987"
"162.50","10.83","18.64","0.1998"
"163.00","10.86","18.62","0.2008"
"163.50","10.90","18.59","0.2020"
"164.00","10.93","18.55","0.2031"
"164.50","10.96","18.52","0.2042"
"165.00","11.00","18.48","0.2053"
"165.50","11.03","18.44","0.2064"
"166.00","11.06","18.40","0.2076"
"166.50","11.10","18.35","0.2087"
"167.00","11.13","18.31","0.2099"
"167.50","11.16","18.26","0.2110"
"168.00","11.20","18.21","0.2122"
"168.50","11.23","18.15","0.2134"
"169.00","11.26","18.10","0.2145"
"169.50","11.30","18.04","0.2157"
"170.00","11.33","17.97","0.2169"
"170.50","11.36","17.90","0.2182"
"171.00","11.40","17.83","0.2195"
"171.50","11.43","17.75","0.2207"
"172.00","11.46","17.66","0.2219"
"172.25","11.48","3.295","0.2305"

File: data/tensile/2024/C07A2024_1.csv
System ID,,"4483J11304"
Method name only,,"Tension_Round_NEW"
Test type,,"Tension"
Sample file name,,"C07A2024"
Last test date,,"Tuesday, February 8, 2022"
Last test time,,"1:23:00 PM"
Course,,"CEE 300"
Lab Section Number,,"AB7"
Group,,"A"
Material,,"2024 Aluminum"
Heat Treatment,,""
Other Information,,""
Crosshead Speed,(mm/min),"4.00"
Geometry,,"Circular"
Gage Diameter,(mm),"7.44"
Grip Diameter,(mm),"12.94"
Rockwell Hardness,,"73.5"
Rockwell Scale,,"HRB"
Extensometer Gage Length,(mm),"25.40"
Final Gage Diameter,(mm),"0.00"
Fracture Notes and Location,,"Shear Fracture, Pure Orange Peel Effect. Angle degree fracture, Ductile. 45 Degree fracture. 4.54 mm Gauge final length."
Notes During Test,,""

Results Table 1
,,"1"
Maximum Force,(kN),"19.41"
Maximum Strain,(%),"23.79"

Time,Displacement,Force,Strain 1
(s),(mm),(kN),(mm/mm)
"0.00","0.00","0.02729","-0.00002567"
"0.50","0.03","0.4883","0.00006586"
"1.00","0.06","0.9888","0.0003765"
"1.50","0.10","1.347","0.0003323"
"2.00","0.13","1.648","0.0005868"
"2.50","0.16","1.906","0.0005435"
"3.00","0.20","2.131","0.0006789"
"3.50","0.23","2.319","0.0006865"
"4.00","0.26","2.494","0.0008395"
"4.50","0.30","2.657","0.0008553"
"5.00","0.33","2.806","0.0009758"
"5.50","0.36","2.947","0.0009817"
"6.00","0.40","3.084","0.001066"
"6.50","0.43","3.224","0.001076"
"7.00","0.46","3.363","0.001092"
"7.50","0.50","3.503","0.001221"
"8.00","0.53","3.648","0.001241"
"8.50","0.56","3.795","0.001314"
"9.00","0.60","3.939","0.001302"
"9.50","0.63","4.088","0.001454"
"10.00","0.66","4.235","0.001312"
"10.50","0.70","4.387","0.001534"
"11.00","0.73","4.544","0.001529"
"11.50","0.76","4.699","0.001663"
"12.00","0.80","4.858","0.001665"
"12.50","0.83","5.020","0.001681"
"13.00","0.86","5.188","0.001816"
"13.50","0.90","5.346","0.001742"
"14.00","0.93","5.964","0.002017"
"14.50","0.96","6.018","0.001922"
"15.00","1.00","6.216","0.002066"
"15.50","1.03","6.404","0.002065"
"16.00","1.06","6.588","0.002190"
"16.50","1.10","6.781","0.002238"
"17.00","1.13","6.973","0.002308"
"17.50","1.16","7.190","0.002401"
"18.00","1.20","7.600","0.002397"
"18.50","1.23","7.710","0.002513"
"19.00","1.26","7.932","0.002513"
"19.50","1.30","8.131","0.002657"
"20.00","1.33","8.358","0.002739"
"20.50","1.36","8.540","0.002755"
"21.00","1.40","8.748","0.002802"
"21.50","1.43","8.959","0.002932"
"22.00","1.46","9.170","0.003040"
"22.50","1.50","9.384","0.003059"
"23.00","1.53","9.595","0.003151"
"23.50","1.56","9.811","0.003210"
"24.00","1.60","10.03","0.003237"
"24.50","1.63","10.24","0.003356"
"25.00","1.66","10.46","0.003433"
"25.50","1.70","10.68","0.003527"
"26.00","1.73","10.90","0.003551"
"26.50","1.76","11.12","0.003573"
"27.00","1.80","11.34","0.003758"
"27.50","1.83","11.56","0.003759"
"28.00","1.86","11.78","0.003896"
"28.50","1.90","12.00","0.003941"
"29.00","1.93","12.23","0.004071"
"29.50","1.96","12.45","0.004116"
"30.00","2.00","12.67","0.004209"
"30.50","2.03","12.89","0.004289"
"31.00","2.06","13.12","0.004366"
"31.50","2.10","13.34","0.004457"
"32.00","2.13","13.57","0.004474"
"32.50","2.16","13.79","0.004595"
"33.00","2.20","14.02","0.004626"
"33.50","2.23","14.24","0.004836"
"34.00","2.26","14.45","0.004911"
"34.50","2.30","14.64","0.005105"
"35.00","2.33","14.76","0.005429"
"35.50","2.36","14.84","0.005797"
"36.00","2.40","14.90","0.006417"
"36.50","2.43","14.96","0.007048"
"37.00","2.46","15.00","0.007772"
"37.50","2.50","15.05","0.008484"
"38.00","2.53","15.11","0.009177"
"38.50","2.56","15.15","0.009840"
"39.00","2.60","15.20","0.01045"
"39.50","2.63","15.25","0.01114"
"40.00","2.66","15.30","0.01183"
"40.50","2.70","15.35","0.01257"
"41.00","2.73","15.40","0.01326"
"41.50","2.76","15.45","0.01398"
"42.00","2.80","15.50","0.01456"
"42.50","2.83","15.55","0.01523"
"43.00","2.86","15.59","0.01582"
"43.50","2.90","15.65","0.01643"
"44.00","2.93","15.69","0.01715"
"44.50","2.96","15.74","0.01778"
"45.00","3.00","15.79","0.01844"
"45.50","3.03","15.83","0.01915"
"46.00","3.06","15.88","0.01978"
"46.50","3.10","15.93","0.02050"
"47.00","3.13","15.98","0.02111"
"47.50","3.16","16.02","0.02170"
"48.00","3.20","16.07","0.02240"
"48.50","3.23","16.11","0.02297"
"49.00","3.26","16.15","0.02361"
"49.50","3.30","16.20","0.02425"
"50.00","3.33","16.24","0.02480"
"50.50","3.36","16.29","0.02560"
"51.00","3.40","16.33","0.02614"
"51.50","3.43","16.37","0.02687"
"52.00","3.46","16.42","0.02750"
"52.50","3.50","16.46","0.02825"
"53.00","3.53","16.50","0.02885"
"53.50","3.56","16.54","0.02965"
"54.00","3.60","16.58","0.03018"
"54.50","3.63","16.62","0.03085"
"55.00","3.66","16.66","0.03152"
"55.50","3.70","16.70","0.03213"
"56.00","3.73","16.74","0.03281"
"56.50","3.76","16.78","0.03341"
"57.00","3.80","16.81","0.03406"
"57.50","3.83","16.85","0.03470"
"58.00","3.86","16.89","0.03535"
"58.50","3.90","16.93","0.03594"
"59.00","3.93","16.96","0.03669"
"59.50","3.96","17.00","0.03726"
"60.00","4.00","17.04","0.03804"
"60.50","4.03","17.07","0.03868"
"61.00","4.06","17.10","0.03942"
"61.50","4.10","17.14","0.04008"
"62.00","4.13","17.17","0.04085"
"62.50","4.16","17.21","0.04148"
"63.00","4.20","17.24","0.04228"
"63.50","4.23","17.27","0.04294"
"64.00","4.26","17.31","0.04356"
"64.50","4.30","17.34","0.04428"
"65.00","4.33","17.37","0.04494"
"65.50","4.36","17.40","0.04563"
"66.00","4.40","17.43","0.04626"
"66.50","4.43","17.47","0.04694"
"67.00","4.46","17.49","0.04754"
"67.50","4.50","17.52","0.04814"
"68.00","4.53","17.55","0.04884"
"68.50","4.56","17.58","0.04946"
"69.00","4.60","17.61","0.05019"
"69.50","4.63","17.64","0.05080"
"70.00","4.66","17.67","0.05155"
"70.50","4.70","17.70","0.05224"
"71.00","4.73","17.73","0.05294"
"71.50","4.76","17.75","0.05368"
"72.00","4.80","17.78","0.05435"
"72.50","4.83","17.81","0.05517"
"73.00","4.86","17.83","0.05589"
"73.50","4.90","17.85","0.05668"
"74.00","4.93","17.88","0.05741"
"74.50","4.96","17.90","0.05814"
"75.00","5.00","17.93","0.05897"
"75.50","5.03","17.96","0.05966"
"76.00","5.06","17.98","0.06047"
"76.50","5.10","18.01","0.06120"
"77.00","5.13","18.03","0.06187"
"77.50","5.16","18.06","0.06263"
"78.00","5.20","18.08","0.06326"
"78.50","5.23","18.11","0.06395"
"79.00","5.26","18.13","0.06456"
"79.50","5.30","18.14","0.06515"
"80.00","5.33","18.16","0.06583"
"80.50","5.36","18.18","0.06639"
"81.00","5.40","18.20","0.06706"
"81.50","5.43","18.22","0.06766"
"82.00","5.46","18.24","0.06838"
"82.50","5.50","18.26","0.06900"
"83.00","5.53","18.29","0.06966"
"83.50","5.56","18.31","0.07044"
"84.00","5.60","18.33","0.07112"
"84.50","5.63","18.36","0.07194"
"85.00","5.66","18.38","0.07265"
"85.50","5.70","18.40","0.07352"
"86.00","5.73","18.42","0.07426"
"86.50","5.76","18.43","0.07514"
"87.00","5.80","18.45","0.07595"
"87.50","5.83","18.46","0.07686"
"88.00","5.86","18.48","0.07768"
"88.50","5.90","18.49","0.07851"
"89.00","5.93","18.50","0.07948"
"89.50","5.96","18.52","0.08032"
"90.00","6.00","18.53","0.08131"
"90.50","6.03","18.55","0.08221"
"91.00","6.06","18.56","0.08308"
"91.50","6.10","18.57","0.08404"
"92.00","6.13","18.60","0.08486"
"92.50","6.16","18.62","0.08560"
"93.00","6.20","18.64","0.08636"
"93.50","6.23","18.66","0.08693"
"94.00","6.26","18.68","0.08754"
"94.50","6.30","18.71","0.08797"
"95.00","6.33","18.73","0.08840"
"95.50","6.36","18.76","0.08888"
"96.00","6.40","18.80","0.08928"
"96.50","6.43","18.81","0.08982"
"97.00","6.46","18.79","0.09020"
"97.50","6.50","18.75","0.09066"
"98.00","6.53","18.75","0.09098"
"98.50","6.56","18.76","0.09144"
"99.00","6.60","18.79","0.09183"
"99.50","6.63","18.80","0.09240"
"100.00","6.66","18.80","0.09297"
"100.50","6.70","18.82","0.09364"
"101.00","6.73","18.83","0.09449"
"101.50","6.76","18.84","0.09533"
"102.00","6.80","18.85","0.09623"
"102.50","6.83","18.86","0.09728"
"103.00","6.86","18.88","0.09823"
"103.50","6.90","18.89","0.09930"
"104.00","6.93","18.90","0.1003"
"104.50","6.96","18.91","0.1014"
"105.00","7.00","18.93","0.1025"
"105.50","7.03","18.94","0.1036"
"106.00","7.06","18.95","0.1047"
"106.50","7.10","18.97","0.1057"
"107.00","7.13","18.98","0.1069"
"107.50","7.16","19.00","0.1079"
"108.00","7.20","19.01","0.1091"
"108.50","7.23","19.01","0.1102"
"109.00","7.26","19.03","0.1113"
"109.50","7.30","19.04","0.1124"
"110.00","7.33","19.05","0.1136"
"110.50","7.36","19.06","0.1147"
"111.00","7.40","19.06","0.1158"
"111.50","7.43","19.08","0.1168"
"112.00","7.46","19.09","0.1177"
"112.50","7.50","19.11","0.1187"
"113.00","7.53","19.11","0.1194"
"113.50","7.56","19.13","0.1202"
"114.00","7.60","19.14","0.1209"
"114.50","7.63","19.16","0.1214"
"115.00","7.66","19.18","0.1219"
"115.50","7.70","19.19","0.1224"
"116.00","7.73","19.22","0.1228"
"116.50","7.76","19.24","0.1233"
"117.00","7.80","19.26","0.1236"
"117.50","7.83","19.29","0.1240"
"118.00","7.86","19.31","0.1244"
"118.50","7.90","19.32","0.1248"
"119.00","7.93","19.29","0.1252"
"119.50","7.96","19.19","0.1254"
"120.00","8.00","19.14","0.1256"
"120.50","8.03","19.16","0.1258"
"121.00","8.06","19.17","0.1261"
"121.50","8.10","19.18","0.1263"
"122.00","8.13","19.19","0.1266"
"122.50","8.16","19.19","0.1270"
"123.00","8.20","19.19","0.1274"
"123.50","8.23","19.21","0.1280"
"124.00","8.26","19.20","0.1286"
"124.50","8.30","19.21","0.1294"
"125.00","8.33","19.22","0.1302"
"125.50","8.36","19.22","0.1311"
"126.00","8.40","19.24","0.1320"
"126.50","8.43","19.24","0.1330"
"127.00","8.46","19.25","0.1341"
"127.50","8.50","19.26","0.1351"
"128.00","8.53","19.26","0.1362"
"128.50","8.56","19.27","0.1373"
"129.00","8.60","19.27","0.1383"
"129.50","8.63","19.28","0.1395"
"130.00","8.66","19.29","0.1406"
"130.50","8.70","19.30","0.1418"
"131.00","8.73","19.30","0.1429"
"131.50","8.76","19.30","0.1441"
"132.00","8.80","19.32","0.1452"
"132.50","8.83","19.32","0.1464"
"133.00","8.86","19.32","0.1476"
"133.50","8.90","19.32","0.1488"
"134.00","8.93","19.33","0.1499"
"134.50","8.96","19.33","0.1511"
"135.00","9.00","19.34","0.1523"
"135.50","9.03","19.34","0.1536"
"136.00","9.06","19.34","0.1547"
"136.50","9.10","19.35","0.1560"
"137.00","9.13","19.35","0.1571"
"137.50","9.16","19.35","0.1583"
"138.00","9.20","19.36","0.1596"
"138.50","9.23","19.36","0.1607"
"139.00","9.26","19.36","0.1620"
"139.50","9.30","19.37","0.1632"
"140.00","9.33","19.37","0.1644"
"140.50","9.36","19.38","0.1656"
"141.00","9.40","19.38","0.1668"
"141.50","9.43","19.38","0.1680"
"142.00","9.46","19.38","0.1692"
"142.50","9.50","19.38","0.1704"
"143.00","9.53","19.39","0.1715"
"143.50","9.56","19.39","0.1726"
"144.00","9.60","19.40","0.1738"
"144.50","9.63","19.40","0.1749"
"145.00","9.66","19.40","0.1759"
"145.50","9.70","19.40","0.1770"
"146.00","9.73","19.41","0.1780"
"146.50","9.76","19.41","0.1790"
"147.00","9.80","19.40","0.1801"
"147.50","9.83","19.41","0.1811"
"148.00","9.86","19.41","0.1820"
"148.50","9.90","19.40","0.1831"
"149.00","9.93","19.40","0.1841"
"149.50","9.96","19.39","0.1851"
"150.00","10.00","19.39","0.1862"
"150.50","10.03","19.38","0.1873"
"151.00","10.06","19.37","0.1883"
"151.50","10.10","19.36","0.1894"
"152.00","10.13","19.35","0.1906"
"152.50","10.16","19.34","0.1916"
"153.00","10.20","19.32","0.1927"
"153.50","10.23","19.30","0.1940"
"154.00","10.26","19.29","0.1952"
"154.50","10.30","19.27","0.1963"
"155.00","10.33","19.26","0.1975"
"155.50","10.36","19.23","0.1989"
"156.00","10.40","19.21","0.2000"
"156.50","10.43","19.18","0.2013"
"157.00","10.46","19.15","0.2026"
"157.50","10.50","19.13","0.2038"
"158.00","10.53","19.10","0.2051"
"158.50","10.56","19.06","0.2063"
"159.00","10.60","19.03","0.2077"
"159.50","10.63","18.99","0.2090"
"160.00","10.66","18.96","0.2102"
"160.50","10.70","18.91","0.2115"
"161.00","10.73","18.86","0.2128"
"161.50","10.76","18.82","0.2141"
"162.00","10.80","18.76","0.2155"
"162.50","10.83","18.71","0.2168"
"163.00","10.86","18.65","0.2182"
"163.50","10.90","18.60","0.2195"
"164.00","10.93","18.53","0.2208"
"164.50","10.96","18.46","0.2222"
"165.00","11.00","18.39","0.2236"
"165.50","11.03","18.31","0.2250"
"165.76","11.05","8.433","0.2379"
