Repository: zeekaytf/ENGR265-spring2023

# ENGR265-spring2023
Course repo for ENGR 265 - Spring 2023 Semester

File: data/tensile/PMMA/C01APMMA_1.csv
System ID,,"4483J11304"
Method name only,,"Tension_Round_NEW"
Test type,,"Tension"
Sample file name,,"C01APMMA"
Last test date,,"Monday, February 7, 2022"
Last test time,,"11:55:01 AM"
Course,,"CEE300"
Lab Section Number,,"AB01"
Group,,"A"
Material,,"PMMA"
Heat Treatment,,""
Other Information,,""
Crosshead Speed,(mm/min),"4.00"
Geometry,,"Circular"
Gage Diameter,(mm),"8.05"
Grip Diameter,(mm),"12.89"
Rockwell Hardness,,"0.0"
Rockwell Scale,,"<None>"
Extensometer Gage Length,(mm),"25.40"
Final Gage Diameter,(mm),"8.08"
Fracture Notes and Location,,"Flat surface, shows point of origin on the surface"
Notes During Test,,""

Results Table 1
,,"1"
Maximum Force,(kN),"4.141"
Maximum Strain,(%),"5.057"

Time,Displacement,Force,Strain 1
(s),(mm),(kN),(mm/mm)
"0.00","0.00","-0.009754","-0.00003107"
"0.50","0.03","0.06732","0.0003519"
"1.00","0.06","0.1474","0.0007931"
"1.50","0.10","0.2233","0.001217"
"2.00","0.13","0.2916","0.001569"
"2.50","0.16","0.3591","0.001977"
"3.00","0.20","0.4111","0.002300"
"3.50","0.23","0.4479","0.002559"
"4.00","0.26","0.4563","0.002663"
"4.50","0.30","0.4598","0.002688"
"5.00","0.33","0.4549","0.002746"
"5.50","0.36","0.4434","0.002572"
"6.00","0.40","0.4256","0.002501"
"6.50","0.43","0.4095","0.002438"
"7.00","0.46","0.3923","0.002317"
"7.50","0.50","0.3770","0.002314"
"8.00","0.53","0.3628","0.002208"
"8.50","0.56","0.3528","0.002161"
"9.00","0.60","0.3401","0.002098"
"9.50","0.63","0.3286","0.002105"
"10.00","0.66","0.3205","0.001991"
"10.50","0.70","0.3131","0.001959"
"11.00","0.73","0.3108","0.001944"
"11.50","0.76","0.2850","0.001887"
"12.00","0.80","0.1663","0.001176"
"12.50","0.83","0.2529","0.001596"
"13.00","0.86","0.3000","0.001805"
"13.50","0.90","0.3753","0.002063"
"14.00","0.93","0.4528","0.002682"
"14.50","0.96","0.5261","0.002871"
"15.00","1.00","0.5979","0.003343"
"15.50","1.03","0.6711","0.003705"
"16.00","1.06","0.7385","0.004108"
"16.50","1.10","0.8069","0.004545"
"17.00","1.13","0.8752","0.004979"
"17.50","1.16","0.9380","0.005388"
"18.00","1.20","1.004","0.005724"
"18.50","1.23","1.065","0.006073"
"19.00","1.26","1.130","0.006517"
"19.50","1.30","1.187","0.006814"
"20.00","1.33","1.247","0.007253"
"20.50","1.36","1.306","0.007677"
"21.00","1.40","1.366","0.008112"
"21.50","1.43","1.421","0.008462"
"22.00","1.46","1.475","0.008873"
"22.50","1.50","1.531","0.009180"
"23.00","1.53","1.583","0.009540"
"23.50","1.56","1.634","0.009918"
"24.00","1.60","1.683","0.01023"
"24.50","1.63","1.733","0.01059"
"25.00","1.66","1.778","0.01088"
"25.50","1.70","1.825","0.01124"
"26.00","1.73","1.865","0.01154"
"26.50","1.76","1.908","0.01202"
"27.00","1.80","1.946","0.01221"
"27.50","1.83","1.984","0.01255"
"28.00","1.86","2.018","0.01273"
"28.50","1.90","2.053","0.01304"
"29.00","1.93","2.080","0.01327"
"29.50","1.96","2.107","0.01347"
"30.00","2.00","2.129","0.01371"
"30.50","2.03","2.155","0.01390"
"31.00","2.06","2.180","0.01416"
"31.50","2.10","2.206","0.01443"
"32.00","2.13","2.234","0.01466"
"32.50","2.16","2.257","0.01512"
"33.00","2.20","2.287","0.01510"
"33.50","2.23","2.314","0.01535"
"34.00","2.26","2.340","0.01565"
"34.50","2.30","2.367","0.01585"
"35.00","2.33","2.395","0.01604"
"35.50","2.36","2.423","0.01629"
"36.00","2.40","2.450","0.01657"
"36.50","2.43","2.476","0.01682"
"37.00","2.46","2.502","0.01708"
"37.50","2.50","2.530","0.01735"
"38.00","2.53","2.555","0.01761"
"38.50","2.56","2.581","0.01787"
"39.00","2.60","2.604","0.01815"
"39.50","2.63","2.631","0.01827"
"40.00","2.66","2.657","0.01865"
"40.50","2.70","2.681","0.01878"
"41.00","2.73","2.706","0.01910"
"41.50","2.76","2.729","0.01945"
"42.00","2.80","2.755","0.01962"
"42.50","2.83","2.783","0.01993"
"43.00","2.86","2.806","0.02022"
"43.50","2.90","2.830","0.02053"
"44.00","2.93","2.855","0.02074"
"44.50","2.96","2.881","0.02114"
"45.00","3.00","2.904","0.02131"
"45.50","3.03","2.930","0.02158"
"46.00","3.06","2.952","0.02188"
"46.50","3.10","2.976","0.02211"
"47.00","3.13","3.000","0.02254"
"47.50","3.16","3.025","0.02284"
"48.00","3.20","3.051","0.02314"
"48.50","3.23","3.073","0.02334"
"49.00","3.26","3.097","0.02368"
"49.50","3.30","3.123","0.02400"
"50.00","3.33","3.144","0.02435"
"50.50","3.36","3.168","0.02466"
"51.00","3.40","3.189","0.02483"
"51.50","3.43","3.214","0.02530"
"52.00","3.46","3.238","0.02560"
"52.50","3.50","3.260","0.02593"
"53.00","3.53","3.280","0.02635"
"53.50","3.56","3.304","0.02653"
"54.00","3.60","3.325","0.02693"
"54.50","3.63","3.348","0.02725"
"55.00","3.66","3.368","0.02761"
"55.50","3.70","3.393","0.02802"
"56.00","3.73","3.413","0.02831"
"56.50","3.76","3.437","0.02868"
"57.00","3.80","3.456","0.02903"
"57.50","3.83","3.475","0.02939"
"58.00","3.86","3.498","0.02967"
"58.50","3.90","3.518","0.03008"
"59.00","3.93","3.538","0.03035"
"59.50","3.96","3.555","0.03084"
"60.00","4.00","3.577","0.03122"
"60.50","4.03","3.595","0.03164"
"61.00","4.06","3.614","0.03214"
"61.50","4.10","3.633","0.03243"
"62.00","4.13","3.655","0.03286"
"62.50","4.16","3.670","0.03323"
"63.00","4.20","3.690","0.03352"
"63.50","4.23","3.707","0.03397"
"64.00","4.26","3.724","0.03440"
"64.50","4.30","3.743","0.03487"
"65.00","4.33","3.760","0.03532"
"65.50","4.36","3.778","0.03576"
"66.00","4.40","3.793","0.03612"
"66.50","4.43","3.808","0.03654"
"67.00","4.46","3.823","0.03697"
"67.50","4.50","3.838","0.03734"
"68.00","4.53","3.857","0.03788"
"68.50","4.56","3.870","0.03834"
"69.00","4.60","3.886","0.03880"
"69.50","4.63","3.900","0.03932"
"70.00","4.66","3.914","0.03970"
"70.50","4.70","3.928","0.04015"
"71.00","4.73","3.941","0.04064"
"71.50","4.76","3.954","0.04114"
"72.00","4.80","3.969","0.04170"
"72.50","4.83","3.981","0.04209"
"73.00","4.86","3.991","0.04258"
"73.50","4.90","4.005","0.04301"
"74.00","4.93","4.016","0.04360"
"74.50","4.96","4.028","0.04413"
"75.00","5.00","4.040","0.04465"
"75.50","5.03","4.048","0.04517"
"76.00","5.06","4.060","0.04571"
"76.50","5.10","4.070","0.04626"
"77.00","5.13","4.081","0.04669"
"77.50","5.16","4.088","0.04721"
"78.00","5.20","4.098","0.04778"
"78.50","5.23","4.108","0.04835"
"79.00","5.26","4.116","0.04892"
"79.50","5.30","4.125","0.04939"
"80.00","5.33","4.133","0.04999"
"80.50","5.36","4.141","0.05057"
"80.64","5.37","1.606","0.03547"

File: data/tensile/PMMA/C02APMMA_1.csv
System ID,,"4483J11304"
Method name only,,"Tension_Round_NEW"
Test type,,"Tension"
Sample file name,,"C02APMMA"
Last test date,,"Monday, February 7, 2022"
Last test time,,"3:59:04 PM"
Course,,"CEE 300"
Lab Section Number,,"AB02"
Group,,"A"
Material,,"PMMA"
Heat Treatment,,""
Other Information,,""
Crosshead Speed,(mm/min),"4.00"
Geometry,,"Circular"
Gage Diameter,(mm),"8.12"
Grip Diameter,(mm),"13.04"
Rockwell Hardness,,"0.0"
Rockwell Scale,,"<None>"
Extensometer Gage Length,(mm),"25.40"
Final Gage Diameter,(mm),"8.04"
Fracture Notes and Location,,"Brittle material; fracture was a flat surface"
Notes During Test,,""

Results Table 1
,,"1"
Maximum Force,(kN),"4.167"
Maximum Strain,(%),"5.120"

Time,Displacement,Force,Strain 1
(s),(mm),(kN),(mm/mm)
"0.00","0.00","0.001601","-0.00006679"
"0.50","0.03","0.07635","0.0002630"
"1.00","0.06","0.1596","0.0006744"
"1.50","0.10","0.2399","0.001161"
"2.00","0.13","0.3151","0.001536"
"2.50","0.16","0.3868","0.001942"
"3.00","0.20","0.4579","0.002321"
"3.50","0.23","0.5205","0.002591"
"4.00","0.26","0.5885","0.003136"
"4.50","0.30","0.6529","0.003408"
"5.00","0.33","0.7164","0.003807"
"5.50","0.36","0.7780","0.004146"
"6.00","0.40","0.8393","0.004604"
"6.50","0.43","0.8967","0.004916"
"7.00","0.46","0.9540","0.005279"
"7.50","0.50","1.008","0.005533"
"8.00","0.53","1.060","0.005878"
"8.50","0.56","1.108","0.006259"
"9.00","0.60","1.155","0.006468"
"9.50","0.63","1.197","0.006812"
"10.00","0.66","1.234","0.007048"
"10.50","0.70","1.264","0.007292"
"11.00","0.73","1.296","0.007495"
"11.50","0.76","1.324","0.007613"
"12.00","0.80","1.355","0.007931"
"12.50","0.83","1.385","0.008142"
"13.00","0.86","1.413","0.008267"
"13.50","0.90","1.438","0.008536"
"14.00","0.93","1.467","0.008728"
"14.50","0.96","1.496","0.008967"
"15.00","1.00","1.526","0.009144"
"15.50","1.03","1.553","0.009336"
"16.00","1.06","1.580","0.009610"
"16.50","1.10","1.607","0.009732"
"17.00","1.13","1.635","0.009907"
"17.50","1.16","1.663","0.01009"
"18.00","1.20","1.689","0.01023"
"18.50","1.23","1.718","0.01058"
"19.00","1.26","1.749","0.01068"
"19.50","1.30","1.773","0.01098"
"20.00","1.33","1.803","0.01108"
"20.50","1.36","1.832","0.01139"
"21.00","1.40","1.862","0.01163"
"21.50","1.43","1.889","0.01185"
"22.00","1.46","1.915","0.01191"
"22.50","1.50","1.944","0.01215"
"23.00","1.53","1.974","0.01249"
"23.50","1.56","2.000","0.01270"
"24.00","1.60","2.028","0.01280"
"24.50","1.63","2.057","0.01307"
"25.00","1.66","2.086","0.01336"
"25.50","1.70","2.113","0.01352"
"26.00","1.73","2.139","0.01383"
"26.50","1.76","2.169","0.01393"
"27.00","1.80","2.196","0.01425"
"27.50","1.83","2.226","0.01445"
"28.00","1.86","2.251","0.01454"
"28.50","1.90","2.282","0.01493"
"29.00","1.93","2.311","0.01520"
"29.50","1.96","2.336","0.01546"
"30.00","2.00","2.366","0.01571"
"30.50","2.03","2.393","0.01587"
"31.00","2.06","2.421","0.01615"
"31.50","2.10","2.447","0.01647"
"32.00","2.13","2.476","0.01667"
"32.50","2.16","2.504","0.01701"
"33.00","2.20","2.532","0.01716"
"33.50","2.23","2.558","0.01738"
"34.00","2.26","2.586","0.01783"
"34.50","2.30","2.616","0.01800"
"35.00","2.33","2.643","0.01826"
"35.50","2.36","2.669","0.01848"
"36.00","2.40","2.697","0.01879"
"36.50","2.43","2.724","0.01916"
"37.00","2.46","2.753","0.01938"
"37.50","2.50","2.777","0.01961"
"38.00","2.53","2.803","0.01988"
"38.50","2.56","2.831","0.02021"
"39.00","2.60","2.857","0.02045"
"39.50","2.63","2.883","0.02077"
"40.00","2.66","2.910","0.02105"
"40.50","2.70","2.935","0.02137"
"41.00","2.73","2.963","0.02162"
"41.50","2.76","2.988","0.02190"
"42.00","2.80","3.013","0.02224"
"42.50","2.83","3.040","0.02261"
"43.00","2.86","3.066","0.02288"
"43.50","2.90","3.088","0.02317"
"44.00","2.93","3.114","0.02348"
"44.50","2.96","3.138","0.02362"
"45.00","3.00","3.164","0.02407"
"45.50","3.03","3.188","0.02438"
"46.00","3.06","3.213","0.02482"
"46.50","3.10","3.234","0.02508"
"47.00","3.13","3.259","0.02541"
"47.50","3.16","3.283","0.02574"
"48.00","3.20","3.307","0.02609"
"48.50","3.23","3.328","0.02637"
"49.00","3.26","3.351","0.02681"
"49.50","3.30","3.375","0.02711"
"50.00","3.33","3.399","0.02750"
"50.50","3.36","3.420","0.02798"
"51.00","3.40","3.442","0.02828"
"51.50","3.43","3.464","0.02855"
"52.00","3.46","3.486","0.02894"
"52.50","3.50","3.506","0.02931"
"53.00","3.53","3.530","0.02973"
"53.50","3.56","3.548","0.03004"
"54.00","3.60","3.568","0.03040"
"54.50","3.63","3.590","0.03081"
"55.00","3.66","3.610","0.03127"
"55.50","3.70","3.628","0.03171"
"56.00","3.73","3.648","0.03204"
"56.50","3.76","3.668","0.03237"
"57.00","3.80","3.687","0.03285"
"57.50","3.83","3.708","0.03327"
"58.00","3.86","3.723","0.03371"
"58.50","3.90","3.743","0.03409"
"59.00","3.93","3.762","0.03452"
"59.50","3.96","3.780","0.03501"
"60.00","4.00","3.796","0.03541"
"60.50","4.03","3.810","0.03580"
"61.00","4.06","3.829","0.03635"
"61.50","4.10","3.845","0.03677"
"62.00","4.13","3.862","0.03719"
"62.50","4.16","3.877","0.03761"
"63.00","4.20","3.891","0.03810"
"63.50","4.23","3.907","0.03859"
"64.00","4.26","3.921","0.03902"
"64.50","4.30","3.936","0.03949"
"65.00","4.33","3.947","0.03997"
"65.50","4.36","3.961","0.04049"
"66.00","4.40","3.974","0.04100"
"66.50","4.43","3.989","0.04148"
"67.00","4.46","4.001","0.04193"
"67.50","4.50","4.012","0.04249"
"68.00","4.53","4.024","0.04297"
"68.50","4.56","4.037","0.04351"
"69.00","4.60","4.050","0.04403"
"69.50","4.63","4.059","0.04460"
"70.00","4.66","4.071","0.04507"
"70.50","4.70","4.082","0.04560"
"71.00","4.73","4.093","0.04627"
"71.50","4.76","4.103","0.04676"
"72.00","4.80","4.110","0.04732"
"72.50","4.83","4.121","0.04779"
"73.00","4.86","4.130","0.04831"
"73.50","4.90","4.138","0.04897"
"74.00","4.93","4.145","0.04960"
"74.50","4.96","4.154","0.05008"
"75.00","5.00","4.161","0.05067"
"75.50","5.03","4.167","0.05120"
"75.63","5.04","1.471","0.04189"

File: data/tensile/PMMA/C03APMMA_1.csv
System ID,,"4483J11304"
Method name only,,"Tension_Round_NEW"
Test type,,"Tension"
Sample file name,,"C03APMMA"
Last test date,,"Wednesday, February 9, 2022"
Last test time,,"12:03:20 PM"
Course,,"C"
Lab Section Number,,"03"
Group,,"A"
Material,,"PMMA"
Heat Treatment,,""
Other Information,,""
Crosshead Speed,(mm/min),"4.00"
Geometry,,"Circular"
Gage Diameter,(mm),"8.02"
Grip Diameter,(mm),"12.86"
Rockwell Hardness,,"0.0"
Rockwell Scale,,"<None>"
Extensometer Gage Length,(mm),"25.40"
Final Gage Diameter,(mm),"8.03"
Fracture Notes and Location,,"fracture was perpendicular to loading direction indicating brittle failure. Fractur initiates on the circumference and radiates inwards. Crack initiation point is transparent."
Notes During Test,,""

Results Table 1
,,"1"
Maximum Force,(kN),"4.001"
Maximum Strain,(%),"6.983"

Time,Displacement,Force,Strain 1
(s),(mm),(kN),(mm/mm)
"0.00","0.00","-0.02820","0.00001426"
"0.50","0.03","0.04433","0.0004289"
"1.00","0.06","0.1307","0.001001"
"1.50","0.10","0.2097","0.001458"
"2.00","0.13","0.2860","0.001985"
"2.50","0.16","0.3629","0.002447"
"3.00","0.20","0.4353","0.002979"
"3.50","0.23","0.5069","0.003522"
"4.00","0.26","0.5774","0.003968"
"4.50","0.30","0.6461","0.004462"
"5.00","0.33","0.7123","0.004920"
"5.50","0.36","0.7808","0.005413"
"6.00","0.40","0.8439","0.005810"
"6.50","0.43","0.9110","0.006355"
"7.00","0.46","0.9722","0.006810"
"7.50","0.50","1.034","0.007247"
"8.00","0.53","1.093","0.007792"
"8.50","0.56","1.152","0.008148"
"9.00","0.60","1.212","0.008661"
"9.50","0.63","1.268","0.009025"
"10.00","0.66","1.325","0.009523"
"10.50","0.70","1.376","0.009867"
"11.00","0.73","1.432","0.01033"
"11.50","0.76","1.481","0.01070"
"12.00","0.80","1.527","0.01112"
"12.50","0.83","1.575","0.01153"
"13.00","0.86","1.617","0.01195"
"13.50","0.90","1.659","0.01228"
"14.00","0.93","1.695","0.01261"
"14.50","0.96","1.735","0.01293"
"15.00","1.00","1.771","0.01332"
"15.50","1.03","1.807","0.01363"
"16.00","1.06","1.846","0.01403"
"16.50","1.10","1.881","0.01433"
"17.00","1.13","1.920","0.01470"
"17.50","1.16","1.952","0.01501"
"18.00","1.20","1.988","0.01537"
"18.50","1.23","2.022","0.01570"
"19.00","1.26","2.054","0.01598"
"19.50","1.30","2.089","0.01634"
"20.00","1.33","2.119","0.01664"
"20.50","1.36","2.149","0.01699"
"21.00","1.40","2.181","0.01727"
"21.50","1.43","2.208","0.01762"
"22.00","1.46","2.240","0.01790"
"22.50","1.50","2.268","0.01826"
"23.00","1.53","2.298","0.01850"
"23.50","1.56","2.322","0.01888"
"24.00","1.60","2.354","0.01917"
"24.50","1.63","2.382","0.01943"
"25.00","1.66","2.411","0.01981"
"25.50","1.70","2.438","0.02008"
"26.00","1.73","2.467","0.02046"
"26.50","1.76","2.494","0.02072"
"27.00","1.80","2.523","0.02109"
"27.50","1.83","2.550","0.02137"
"28.00","1.86","2.578","0.02176"
"28.50","1.90","2.605","0.02208"
"29.00","1.93","2.634","0.02246"
"29.50","1.96","2.659","0.02274"
"30.00","2.00","2.685","0.02314"
"30.50","2.03","2.712","0.02345"
"31.00","2.06","2.738","0.02383"
"31.50","2.10","2.767","0.02413"
"32.00","2.13","2.793","0.02450"
"32.50","2.16","2.818","0.02483"
"33.00","2.20","2.844","0.02524"
"33.50","2.23","2.869","0.02564"
"34.00","2.26","2.894","0.02591"
"34.50","2.30","2.920","0.02635"
"35.00","2.33","2.945","0.02666"
"35.50","2.36","2.969","0.02712"
"36.00","2.40","2.996","0.02747"
"36.50","2.43","3.019","0.02786"
"37.00","2.46","3.044","0.02822"
"37.50","2.50","3.068","0.02867"
"38.00","2.53","3.090","0.02900"
"38.50","2.56","3.115","0.02945"
"39.00","2.60","3.137","0.02981"
"39.50","2.63","3.164","0.03033"
"40.00","2.66","3.184","0.03066"
"40.50","2.70","3.209","0.03112"
"41.00","2.73","3.230","0.03149"
"41.50","2.76","3.255","0.03197"
"42.00","2.80","3.275","0.03234"
"42.50","2.83","3.299","0.03280"
"43.00","2.86","3.319","0.03319"
"43.50","2.90","3.338","0.03373"
"44.00","2.93","3.361","0.03410"
"44.50","2.96","3.382","0.03460"
"45.00","3.00","3.404","0.03499"
"45.50","3.03","3.423","0.03548"
"46.00","3.06","3.443","0.03592"
"46.50","3.10","3.460","0.03642"
"47.00","3.13","3.481","0.03689"
"47.50","3.16","3.500","0.03736"
"48.00","3.20","3.522","0.03785"
"48.50","3.23","3.539","0.03836"
"49.00","3.26","3.556","0.03886"
"49.50","3.30","3.575","0.03932"
"50.00","3.33","3.590","0.03987"
"50.50","3.36","3.610","0.04030"
"51.00","3.40","3.625","0.04093"
"51.50","3.43","3.646","0.04134"
"52.00","3.46","3.660","0.04192"
"52.50","3.50","3.678","0.04238"
"53.00","3.53","3.691","0.04297"
"53.50","3.56","3.709","0.04347"
"54.00","3.60","3.723","0.04403"
"54.50","3.63","3.737","0.04464"
"55.00","3.66","3.752","0.04517"
"55.50","3.70","3.766","0.04573"
"56.00","3.73","3.781","0.04625"
"56.50","3.76","3.794","0.04690"
"57.00","3.80","3.807","0.04742"
"57.50","3.83","3.819","0.04809"
"58.00","3.86","3.831","0.04854"
"58.50","3.90","3.844","0.04913"
"59.00","3.93","3.856","0.04980"
"59.50","3.96","3.869","0.05042"
"60.00","4.00","3.880","0.05101"
"60.50","4.03","3.891","0.05164"
"61.00","4.06","3.902","0.05217"
"61.50","4.10","3.911","0.05294"
"62.00","4.13","3.921","0.05349"
"62.50","4.16","3.934","0.05421"
"63.00","4.20","3.942","0.05476"
"63.50","4.23","3.952","0.05543"
"64.00","4.26","3.959","0.05607"
"64.50","4.30","3.969","0.05676"
"65.00","4.33","3.978","0.05739"
"65.50","4.36","3.985","0.05809"
"66.00","4.40","3.993","0.05874"
"66.50","4.43","4.001","0.05946"
"66.89","4.45","1.672","0.06983"

File: data/tensile/PMMA/C04APMMA_1.csv
System ID,,"4483J11304"
Method name only,,"Tension_Round_NEW"
Test type,,"Tension"
Sample file name,,"C04APMMA"
Last test date,,"Thursday, February 10, 2022"
Last test time,,"2:00:08 PM"
Course,,"CEE300"
Lab Section Number,,"AB4"
Group,,"A"
Material,,"PMMA"
Heat Treatment,,""
Other Information,,""
Crosshead Speed,(mm/min),"4.00"
Geometry,,"Circular"
Gage Diameter,(mm),"8.01"
Grip Diameter,(mm),"12.86"
Rockwell Hardness,,"0.0"
Rockwell Scale,,"<None>"
Extensometer Gage Length,(mm),"25.40"
Final Gage Diameter,(mm),"8.03"
Fracture Notes and Location,,"Fracture perpendicular to the loading area, indicating brittle fracture. Crack initiates on the circumferance and radiates inwards. Crack initiation point is transparent."
Notes During Test,,""

Results Table 1
,,"1"
Maximum Force,(kN),"3.981"
Maximum Strain,(%),"4.545"

Time,Displacement,Force,Strain 1
(s),(mm),(kN),(mm/mm)
"0.00","0.00","0.0003596","-0.000006447"
"0.50","0.03","0.08097","0.0004412"
"1.00","0.06","0.1616","0.0007738"
"1.50","0.10","0.2369","0.001260"
"2.00","0.13","0.3074","0.001593"
"2.50","0.16","0.3787","0.001987"
"3.00","0.20","0.4448","0.002398"
"3.50","0.23","0.5090","0.002780"
"4.00","0.26","0.5721","0.003128"
"4.50","0.30","0.6340","0.003444"
"5.00","0.33","0.6904","0.003831"
"5.50","0.36","0.7427","0.004292"
"6.00","0.40","0.7897","0.004422"
"6.50","0.43","0.8269","0.004699"
"7.00","0.46","0.8526","0.004757"
"7.50","0.50","0.8613","0.004958"
"8.00","0.53","0.8659","0.004960"
"8.50","0.56","0.8643","0.004977"
"9.00","0.60","0.8619","0.004950"
"9.50","0.63","0.8540","0.004961"
"10.00","0.66","0.8432","0.004939"
"10.50","0.70","0.8292","0.004857"
"11.00","0.73","0.8174","0.004851"
"11.50","0.76","0.8069","0.004827"
"12.00","0.80","0.7980","0.004771"
"12.50","0.83","0.7881","0.004592"
"13.00","0.86","0.7840","0.004685"
"13.50","0.90","0.7762","0.004675"
"14.00","0.93","0.7728","0.004600"
"14.50","0.96","0.8006","0.004661"
"15.00","1.00","0.8165","0.005042"
"15.50","1.03","0.8721","0.005259"
"16.00","1.06","0.9397","0.005528"
"16.50","1.10","1.002","0.005927"
"17.00","1.13","1.073","0.006278"
"17.50","1.16","1.132","0.006728"
"18.00","1.20","1.199","0.007162"
"18.50","1.23","1.264","0.007540"
"19.00","1.26","1.327","0.007944"
"19.50","1.30","1.387","0.008414"
"20.00","1.33","1.448","0.008674"
"20.50","1.36","1.506","0.009069"
"21.00","1.40","1.566","0.009502"
"21.50","1.43","1.623","0.009936"
"22.00","1.46","1.677","0.01031"
"22.50","1.50","1.732","0.01067"
"23.00","1.53","1.789","0.01108"
"23.50","1.56","1.842","0.01149"
"24.00","1.60","1.893","0.01184"
"24.50","1.63","1.943","0.01222"
"25.00","1.66","1.997","0.01262"
"25.50","1.70","2.045","0.01299"
"26.00","1.73","2.093","0.01341"
"26.50","1.76","2.142","0.01380"
"27.00","1.80","2.190","0.01407"
"27.50","1.83","2.233","0.01445"
"28.00","1.86","2.276","0.01494"
"28.50","1.90","2.318","0.01517"
"29.00","1.93","2.361","0.01554"
"29.50","1.96","2.400","0.01608"
"30.00","2.00","2.437","0.01638"
"30.50","2.03","2.475","0.01669"
"31.00","2.06","2.513","0.01697"
"31.50","2.10","2.552","0.01729"
"32.00","2.13","2.585","0.01779"
"32.50","2.16","2.617","0.01805"
"33.00","2.20","2.652","0.01843"
"33.50","2.23","2.687","0.01881"
"34.00","2.26","2.717","0.01914"
"34.50","2.30","2.751","0.01951"
"35.00","2.33","2.783","0.01983"
"35.50","2.36","2.812","0.02023"
"36.00","2.40","2.843","0.02055"
"36.50","2.43","2.876","0.02080"
"37.00","2.46","2.908","0.02125"
"37.50","2.50","2.938","0.02170"
"38.00","2.53","2.968","0.02214"
"38.50","2.56","2.998","0.02238"
"39.00","2.60","3.025","0.02276"
"39.50","2.63","3.055","0.02310"
"40.00","2.66","3.086","0.02341"
"40.50","2.70","3.113","0.02388"
"41.00","2.73","3.139","0.02433"
"41.50","2.76","3.170","0.02467"
"42.00","2.80","3.198","0.02501"
"42.50","2.83","3.222","0.02530"
"43.00","2.86","3.247","0.02575"
"43.50","2.90","3.270","0.02625"
"44.00","2.93","3.296","0.02655"
"44.50","2.96","3.319","0.02688"
"45.00","3.00","3.341","0.02738"
"45.50","3.03","3.363","0.02779"
"46.00","3.06","3.385","0.02815"
"46.50","3.10","3.408","0.02862"
"47.00","3.13","3.429","0.02893"
"47.50","3.16","3.450","0.02933"
"48.00","3.20","3.470","0.02975"
"48.50","3.23","3.491","0.03016"
"49.00","3.26","3.512","0.03065"
"49.50","3.30","3.529","0.03103"
"50.00","3.33","3.548","0.03142"
"50.50","3.36","3.567","0.03186"
"51.00","3.40","3.588","0.03228"
"51.50","3.43","3.606","0.03266"
"52.00","3.46","3.623","0.03314"
"52.50","3.50","3.638","0.03357"
"53.00","3.53","3.660","0.03392"
"53.50","3.56","3.678","0.03446"
"54.00","3.60","3.693","0.03487"
"54.50","3.63","3.710","0.03525"
"55.00","3.66","3.724","0.03577"
"55.50","3.70","3.746","0.03634"
"56.00","3.73","3.762","0.03682"
"56.50","3.76","3.774","0.03723"
"57.00","3.80","3.791","0.03775"
"57.50","3.83","3.804","0.03816"
"58.00","3.86","3.819","0.03873"
"58.50","3.90","3.836","0.03919"
"59.00","3.93","3.848","0.03980"
"59.50","3.96","3.862","0.04018"
"60.00","4.00","3.876","0.04069"
"60.50","4.03","3.891","0.04116"
"61.00","4.06","3.902","0.04174"
"61.50","4.10","3.914","0.04231"
"62.00","4.13","3.923","0.04277"
"62.50","4.16","3.938","0.04329"
"63.00","4.20","3.950","0.04389"
"63.50","4.23","3.960","0.04434"
"64.00","4.26","3.970","0.04494"
"64.50","4.30","3.981","0.04545"
"64.92","4.32","2.002","0.04369"

File: data/tensile/PMMA/C05APMMA_1.csv
System ID,,"4483J11304"
Method name only,,"Tension_Round_NEW"
Test type,,"Tension"
Sample file name,,"C05APMMA"
Last test date,,"Friday, February 11, 2022"
Last test time,,"9:58:29 AM"
Course,,"C"
Lab Section Number,,"5"
Group,,"A"
Material,,"PMMA"
Heat Treatment,,""
Other Information,,""
Crosshead Speed,(mm/min),"4.00"
Geometry,,"Circular"
Gage Diameter,(mm),"8.07"
Grip Diameter,(mm),"12.88"
Rockwell Hardness,,"0.0"
Rockwell Scale,,"<None>"
Extensometer Gage Length,(mm),"25.40"
Final Gage Diameter,(mm),"8.00"
Fracture Notes and Location,,"flate fracture surface, brittle
crack initiation point is on the circumference of the fracture surface and then radites inwards"
Notes During Test,,""

Results Table 1
,,"1"
Maximum Force,(kN),"3.939"
Maximum Strain,(%),"5.568"

Time,Displacement,Force,Strain 1
(s),(mm),(kN),(mm/mm)
"0.00","0.00","-0.04840","0.00001189"
"0.50","0.03","0.02677","0.0003973"
"1.00","0.06","0.1151","0.0008237"
"1.50","0.10","0.1982","0.001376"
"2.00","0.13","0.2796","0.001818"
"2.50","0.16","0.3551","0.002243"
"3.00","0.20","0.4359","0.002682"
"3.50","0.23","0.5094","0.003184"
"4.00","0.26","0.5843","0.003632"
"4.50","0.30","0.6553","0.004052"
"5.00","0.33","0.7292","0.004550"
"5.50","0.36","0.7984","0.004957"
"6.00","0.40","0.8695","0.005378"
"6.50","0.43","0.9391","0.005864"
"7.00","0.46","1.005","0.006251"
"7.50","0.50","1.073","0.006719"
"8.00","0.53","1.139","0.007117"
"8.50","0.56","1.204","0.007539"
"9.00","0.60","1.269","0.008086"
"9.50","0.63","1.331","0.008418"
"10.00","0.66","1.394","0.008834"
"10.50","0.70","1.457","0.009270"
"11.00","0.73","1.516","0.009721"
"11.50","0.76","1.577","0.01022"
"12.00","0.80","1.635","0.01060"
"12.50","0.83","1.692","0.01102"
"13.00","0.86","1.752","0.01141"
"13.50","0.90","1.809","0.01191"
"14.00","0.93","1.863","0.01235"
"14.50","0.96","1.919","0.01278"
"15.00","1.00","1.973","0.01323"
"15.50","1.03","2.026","0.01367"
"16.00","1.06","2.080","0.01407"
"16.50","1.10","2.131","0.01448"
"17.00","1.13","2.180","0.01504"
"17.50","1.16","2.233","0.01546"
"18.00","1.20","2.280","0.01583"
"18.50","1.23","2.327","0.01624"
"19.00","1.26","2.377","0.01679"
"19.50","1.30","2.422","0.01723"
"20.00","1.33","2.467","0.01762"
"20.50","1.36","2.512","0.01802"
"21.00","1.40","2.554","0.01855"
"21.50","1.43","2.597","0.01892"
"22.00","1.46","2.635","0.01934"
"22.50","1.50","2.674","0.01986"
"23.00","1.53","2.713","0.02023"
"23.50","1.56","2.750","0.02062"
"24.00","1.60","2.784","0.02108"
"24.50","1.63","2.820","0.02153"
"25.00","1.66","2.853","0.02202"
"25.50","1.70","2.885","0.02242"
"26.00","1.73","2.920","0.02287"
"26.50","1.76","2.952","0.02327"
"27.00","1.80","2.982","0.02374"
"27.50","1.83","3.015","0.02424"
"28.00","1.86","3.044","0.02464"
"28.50","1.90","3.075","0.02505"
"29.00","1.93","3.102","0.02551"
"29.50","1.96","3.129","0.02593"
"30.00","2.00","3.159","0.02648"
"30.50","2.03","3.184","0.02691"
"31.00","2.06","3.210","0.02732"
"31.50","2.10","3.238","0.02781"
"32.00","2.13","3.263","0.02825"
"32.50","2.16","3.289","0.02873"
"33.00","2.20","3.312","0.02924"
"33.50","2.23","3.338","0.02972"
"34.00","2.26","3.359","0.03022"
"34.50","2.30","3.385","0.03069"
"35.00","2.33","3.407","0.03123"
"35.50","2.36","3.428","0.03173"
"36.00","2.40","3.451","0.03218"
"36.50","2.43","3.470","0.03269"
"37.00","2.46","3.492","0.03316"
"37.50","2.50","3.512","0.03378"
"38.00","2.53","3.531","0.03425"
"38.50","2.56","3.552","0.03474"
"39.00","2.60","3.569","0.03528"
"39.50","2.63","3.589","0.03582"
"40.00","2.66","3.604","0.03634"
"40.50","2.70","3.621","0.03689"
"41.00","2.73","3.640","0.03745"
"41.50","2.76","3.654","0.03801"
"42.00","2.80","3.671","0.03851"
"42.50","2.83","3.687","0.03907"
"43.00","2.86","3.700","0.03969"
"43.50","2.90","3.718","0.04025"
"44.00","2.93","3.730","0.04078"
"44.50","2.96","3.742","0.04132"
"45.00","3.00","3.757","0.04198"
"45.50","3.03","3.767","0.04257"
"46.00","3.06","3.780","0.04312"
"46.50","3.10","3.794","0.04367"
"47.00","3.13","3.804","0.04432"
"47.50","3.16","3.814","0.04490"
"48.00","3.20","3.827","0.04550"
"48.50","3.23","3.836","0.04616"
"49.00","3.26","3.845","0.04673"
"49.50","3.30","3.855","0.04734"
"50.00","3.33","3.863","0.04787"
"50.50","3.36","3.871","0.04866"
"51.00","3.40","3.880","0.04924"
"51.50","3.43","3.887","0.04984"
"52.00","3.46","3.894","0.05049"
"52.50","3.50","3.904","0.05117"
"53.00","3.53","3.908","0.05182"
"53.50","3.56","3.915","0.05240"
"54.00","3.60","3.923","0.05306"
"54.50","3.63","3.929","0.05379"
"55.00","3.66","3.934","0.05445"
"55.50","3.70","3.939","0.05506"
"55.85","3.72","2.304","0.05568"

File: data/tensile/PMMA/C06APMMA_1.csv
System ID,,"4483J11304"
Method name only,,"Tension_Round_NEW"
Test type,,"Tension"
Sample file name,,"C06APMMA"
Last test date,,"Wednesday, February 9, 2022"
Last test time,,"6:56:33 PM"
Course,,"CEE 300"
Lab Section Number,,"AB6"
Group,,"A"
Material,,"PMMA"
Heat Treatment,,""
Other Information,,""
Crosshead Speed,(mm/min),"4.00"
Geometry,,"Circular"
Gage Diameter,(mm),"8.02"
Grip Diameter,(mm),"12.83"
Rockwell Hardness,,"0.0"
Rockwell Scale,,"<None>"
Extensometer Gage Length,(mm),"25.40"
Final Gage Diameter,(mm),"8.01"
Fracture Notes and Location,,"Flat, brittle, fracture initiation point is shiny."
Notes During Test,,""

Results Table 1
,,"1"
Maximum Force,(kN),"4.008"
Maximum Strain,(%),"5.302"

Time,Displacement,Force,Strain 1
(s),(mm),(kN),(mm/mm)
"0.00","0.00","-0.01410","0.00005566"
"0.50","0.03","0.06221","0.0003951"
"1.00","0.06","0.1388","0.0008669"
"1.50","0.10","0.2110","0.001231"
"2.00","0.13","0.2791","0.001553"
"2.50","0.16","0.3427","0.001953"
"3.00","0.20","0.4050","0.002291"
"3.50","0.23","0.4670","0.002606"
"4.00","0.26","0.5265","0.003044"
"4.50","0.30","0.5823","0.003342"
"5.00","0.33","0.6368","0.003670"
"5.50","0.36","0.6827","0.003968"
"6.00","0.40","0.7295","0.004275"
"6.50","0.43","0.7691","0.004481"
"7.00","0.46","0.8034","0.004727"
"7.50","0.50","0.8307","0.004871"
"8.00","0.53","0.8597","0.005086"
"8.50","0.56","0.8890","0.005359"
"9.00","0.60","0.9168","0.005546"
"9.50","0.63","0.9457","0.005686"
"10.00","0.66","0.9701","0.005947"
"10.50","0.70","0.9986","0.006151"
"11.00","0.73","1.027","0.006286"
"11.50","0.76","1.049","0.006470"
"12.00","0.80","1.072","0.006623"
"12.50","0.83","1.094","0.006766"
"13.00","0.86","1.117","0.006947"
"13.50","0.90","1.141","0.007107"
"14.00","0.93","1.163","0.007306"
"14.50","0.96","1.188","0.007478"
"15.00","1.00","1.210","0.007661"
"15.50","1.03","1.231","0.007717"
"16.00","1.06","1.249","0.007847"
"16.50","1.10","1.268","0.008104"
"17.00","1.13","1.288","0.008236"
"17.50","1.16","1.307","0.008310"
"18.00","1.20","1.325","0.008462"
"18.50","1.23","1.343","0.008645"
"19.00","1.26","1.361","0.008746"
"19.50","1.30","1.375","0.008862"
"20.00","1.33","1.387","0.008963"
"20.50","1.36","1.402","0.009088"
"21.00","1.40","1.416","0.009235"
"21.50","1.43","1.430","0.009320"
"22.00","1.46","1.440","0.009374"
"22.50","1.50","1.454","0.009428"
"23.00","1.53","1.470","0.009626"
"23.50","1.56","1.479","0.009674"
"24.00","1.60","1.496","0.009851"
"24.50","1.63","1.514","0.009944"
"25.00","1.66","1.529","0.01005"
"25.50","1.70","1.546","0.01014"
"26.00","1.73","1.566","0.01029"
"26.50","1.76","1.589","0.01056"
"27.00","1.80","1.609","0.01069"
"27.50","1.83","1.628","0.01082"
"28.00","1.86","1.650","0.01096"
"28.50","1.90","1.672","0.01110"
"29.00","1.93","1.694","0.01127"
"29.50","1.96","1.712","0.01139"
"30.00","2.00","1.734","0.01166"
"30.50","2.03","1.754","0.01181"
"31.00","2.06","1.774","0.01190"
"31.50","2.10","1.792","0.01209"
"32.00","2.13","1.813","0.01223"
"32.50","2.16","1.834","0.01235"
"33.00","2.20","1.854","0.01251"
"33.50","2.23","1.875","0.01264"
"34.00","2.26","1.899","0.01298"
"34.50","2.30","1.922","0.01308"
"35.00","2.33","1.941","0.01325"
"35.50","2.36","1.964","0.01344"
"36.00","2.40","1.987","0.01357"
"36.50","2.43","2.009","0.01381"
"37.00","2.46","2.029","0.01392"
"37.50","2.50","2.052","0.01418"
"38.00","2.53","2.074","0.01432"
"38.50","2.56","2.094","0.01451"
"39.00","2.60","2.118","0.01467"
"39.50","2.63","2.140","0.01486"
"40.00","2.66","2.161","0.01504"
"40.50","2.70","2.181","0.01520"
"41.00","2.73","2.204","0.01538"
"41.50","2.76","2.230","0.01568"
"42.00","2.80","2.251","0.01586"
"42.50","2.83","2.274","0.01605"
"43.00","2.86","2.299","0.01623"
"43.50","2.90","2.321","0.01641"
"44.00","2.93","2.343","0.01673"
"44.50","2.96","2.367","0.01687"
"45.00","3.00","2.390","0.01715"
"45.50","3.03","2.415","0.01729"
"46.00","3.06","2.434","0.01748"
"46.50","3.10","2.459","0.01780"
"47.00","3.13","2.484","0.01802"
"47.50","3.16","2.508","0.01825"
"48.00","3.20","2.531","0.01843"
"48.50","3.23","2.551","0.01864"
"49.00","3.26","2.574","0.01896"
"49.50","3.30","2.597","0.01917"
"50.00","3.33","2.620","0.01940"
"50.50","3.36","2.643","0.01960"
"51.00","3.40","2.665","0.01991"
"51.50","3.43","2.688","0.02016"
"52.00","3.46","2.710","0.02035"
"52.50","3.50","2.732","0.02058"
"53.00","3.53","2.755","0.02083"
"53.50","3.56","2.775","0.02107"
"54.00","3.60","2.797","0.02134"
"54.50","3.63","2.819","0.02170"
"55.00","3.66","2.842","0.02188"
"55.50","3.70","2.862","0.02208"
"56.00","3.73","2.885","0.02242"
"56.50","3.76","2.905","0.02265"
"57.00","3.80","2.925","0.02290"
"57.50","3.83","2.945","0.02326"
"58.00","3.86","2.966","0.02346"
"58.50","3.90","2.987","0.02372"
"59.00","3.93","3.009","0.02399"
"59.50","3.96","3.028","0.02422"
"60.00","4.00","3.048","0.02456"
"60.50","4.03","3.068","0.02490"
"61.00","4.06","3.090","0.02512"
"61.50","4.10","3.109","0.02542"
"62.00","4.13","3.130","0.02571"
"62.50","4.16","3.147","0.02600"
"63.00","4.20","3.166","0.02632"
"63.50","4.23","3.186","0.02659"
"64.00","4.26","3.207","0.02686"
"64.50","4.30","3.225","0.02724"
"65.00","4.33","3.245","0.02757"
"65.50","4.36","3.261","0.02786"
"66.00","4.40","3.282","0.02816"
"66.50","4.43","3.300","0.02843"
"67.00","4.46","3.318","0.02877"
"67.50","4.50","3.336","0.02916"
"68.00","4.53","3.355","0.02946"
"68.50","4.56","3.369","0.02977"
"69.00","4.60","3.387","0.03008"
"69.50","4.63","3.405","0.03042"
"70.00","4.66","3.422","0.03082"
"70.50","4.70","3.440","0.03118"
"71.00","4.73","3.453","0.03149"
"71.50","4.76","3.470","0.03178"
"72.00","4.80","3.487","0.03212"
"72.50","4.83","3.503","0.03252"
"73.00","4.86","3.518","0.03290"
"73.50","4.90","3.536","0.03321"
"74.00","4.93","3.550","0.03357"
"74.50","4.96","3.563","0.03400"
"75.00","5.00","3.580","0.03433"
"75.50","5.03","3.594","0.03471"
"76.00","5.06","3.610","0.03516"
"76.50","5.10","3.622","0.03549"
"77.00","5.13","3.637","0.03582"
"77.50","5.16","3.653","0.03632"
"78.00","5.20","3.667","0.03669"
"78.50","5.23","3.678","0.03706"
"79.00","5.26","3.693","0.03747"
"79.50","5.30","3.705","0.03781"
"80.00","5.33","3.720","0.03833"
"80.50","5.36","3.733","0.03871"
"81.00","5.40","3.742","0.03909"
"81.50","5.43","3.756","0.03952"
"82.00","5.46","3.769","0.03990"
"82.50","5.50","3.781","0.04038"
"83.00","5.53","3.791","0.04085"
"83.50","5.56","3.804","0.04124"
"84.00","5.60","3.816","0.04165"
"84.50","5.63","3.826","0.04219"
"85.00","5.66","3.837","0.04262"
"85.50","5.70","3.846","0.04306"
"86.00","5.73","3.859","0.04348"
"86.50","5.76","3.866","0.04394"
"87.00","5.80","3.877","0.04448"
"87.50","5.83","3.887","0.04498"
"88.00","5.86","3.898","0.04540"
"88.50","5.90","3.905","0.04590"
"89.00","5.93","3.915","0.04635"
"89.50","5.96","3.924","0.04681"
"90.00","6.00","3.931","0.04739"
"90.50","6.03","3.941","0.04787"
"91.00","6.06","3.948","0.04831"
"91.50","6.10","3.958","0.04881"
"92.00","6.13","3.962","0.04944"
"92.50","6.16","3.969","0.04992"
"93.00","6.20","3.978","0.05040"
"93.50","6.23","3.984","0.05087"
"94.00","6.26","3.989","0.05143"
"94.50","6.30","3.998","0.05203"
"95.00","6.33","4.003","0.05255"
"95.50","6.36","4.008","0.05302"
"95.94","6.39","1.856","0.04049"

File: data/tensile/PMMA/C07APMMA_1.csv
System ID,,"4483J11304"
Method name only,,"Tension_Round_NEW"
Test type,,"Tension"
Sample file name,,"C07APMMA"
Last test date,,"Tuesday, February 8, 2022"
Last test time,,"1:58:54 PM"
Course,,"CEE300"
Lab Section Number,,"AB7"
Group,,"A"
Material,,"PMMA"
Heat Treatment,,""
Other Information,,""
Crosshead Speed,(mm/min),"4.00"
Geometry,,"Circular"
Gage Diameter,(mm),"8.02"
Grip Diameter,(mm),"12.81"
Rockwell Hardness,,"0.0"
Rockwell Scale,,"<None>"
Extensometer Gage Length,(mm),"25.40"
Final Gage Diameter,(mm),"8.08"
Fracture Notes and Location,,"Brittle Material, Flat Fracture , Fast Break , Visible Initiation point."
Notes During Test,,""

Results Table 1
,,"1"
Maximum Force,(kN),"3.819"
Maximum Strain,(%),"5.304"

Time,Displacement,Force,Strain 1
(s),(mm),(kN),(mm/mm)
"0.00","0.00","0.02690","-0.00004730"
"0.50","0.03","0.1012","0.0003601"
"1.00","0.06","0.1779","0.0007420"
"1.50","0.10","0.2542","0.001183"
"2.00","0.13","0.3276","0.001532"
"2.50","0.16","0.3985","0.002013"
"3.00","0.20","0.4659","0.002343"
"3.50","0.23","0.5347","0.002799"
"4.00","0.26","0.6002","0.003129"
"4.50","0.30","0.6658","0.003549"
"5.00","0.33","0.7291","0.003913"
"5.50","0.36","0.7890","0.004368"
"6.00","0.40","0.8513","0.004738"
"6.50","0.43","0.9093","0.005001"
"7.00","0.46","0.9654","0.005594"
"7.50","0.50","1.022","0.005745"
"8.00","0.53","1.075","0.006126"
"8.50","0.56","1.128","0.006416"
"9.00","0.60","1.175","0.006814"
"9.50","0.63","1.221","0.006890"
"10.00","0.66","1.257","0.007297"
"10.50","0.70","1.291","0.007572"
"11.00","0.73","1.326","0.007750"
"11.50","0.76","1.355","0.008084"
"12.00","0.80","1.389","0.008227"
"12.50","0.83","1.418","0.008508"
"13.00","0.86","1.442","0.008656"
"13.50","0.90","1.472","0.008790"
"14.00","0.93","1.497","0.009070"
"14.50","0.96","1.527","0.009262"
"15.00","1.00","1.553","0.009519"
"15.50","1.03","1.578","0.009660"
"16.00","1.06","1.608","0.009957"
"16.50","1.10","1.634","0.01009"
"17.00","1.13","1.664","0.01028"
"17.50","1.16","1.691","0.01055"
"18.00","1.20","1.715","0.01072"
"18.50","1.23","1.744","0.01097"
"19.00","1.26","1.770","0.01113"
"19.50","1.30","1.800","0.01145"
"20.00","1.33","1.826","0.01161"
"20.50","1.36","1.851","0.01183"
"21.00","1.40","1.881","0.01201"
"21.50","1.43","1.907","0.01232"
"22.00","1.46","1.937","0.01251"
"22.50","1.50","1.963","0.01268"
"23.00","1.53","1.992","0.01294"
"23.50","1.56","2.019","0.01314"
"24.00","1.60","2.045","0.01344"
"24.50","1.63","2.075","0.01366"
"25.00","1.66","2.101","0.01385"
"25.50","1.70","2.129","0.01414"
"26.00","1.73","2.154","0.01437"
"26.50","1.76","2.183","0.01462"
"27.00","1.80","2.210","0.01482"
"27.50","1.83","2.238","0.01509"
"28.00","1.86","2.263","0.01531"
"28.50","1.90","2.289","0.01563"
"29.00","1.93","2.319","0.01581"
"29.50","1.96","2.343","0.01612"
"30.00","2.00","2.371","0.01634"
"30.50","2.03","2.400","0.01663"
"31.00","2.06","2.425","0.01684"
"31.50","2.10","2.454","0.01714"
"32.00","2.13","2.480","0.01739"
"32.50","2.16","2.507","0.01771"
"33.00","2.20","2.534","0.01794"
"33.50","2.23","2.560","0.01816"
"34.00","2.26","2.587","0.01844"
"34.50","2.30","2.612","0.01871"
"35.00","2.33","2.639","0.01902"
"35.50","2.36","2.664","0.01933"
"36.00","2.40","2.692","0.01970"
"36.50","2.43","2.716","0.01986"
"37.00","2.46","2.742","0.02018"
"37.50","2.50","2.767","0.02043"
"38.00","2.53","2.792","0.02078"
"38.50","2.56","2.818","0.02106"
"39.00","2.60","2.843","0.02140"
"39.50","2.63","2.869","0.02167"
"40.00","2.66","2.892","0.02203"
"40.50","2.70","2.918","0.02232"
"41.00","2.73","2.941","0.02270"
"41.50","2.76","2.967","0.02290"
"42.00","2.80","2.989","0.02330"
"42.50","2.83","3.013","0.02361"
"43.00","2.86","3.037","0.02400"
"43.50","2.90","3.058","0.02425"
"44.00","2.93","3.084","0.02466"
"44.50","2.96","3.105","0.02493"
"45.00","3.00","3.131","0.02536"
"45.50","3.03","3.154","0.02565"
"46.00","3.06","3.173","0.02603"
"46.50","3.10","3.197","0.02628"
"47.00","3.13","3.218","0.02665"
"47.50","3.16","3.240","0.02708"
"48.00","3.20","3.261","0.02739"
"48.50","3.23","3.283","0.02774"
"49.00","3.26","3.305","0.02818"
"49.50","3.30","3.328","0.02850"
"50.00","3.33","3.349","0.02899"
"50.50","3.36","3.370","0.02932"
"51.00","3.40","3.392","0.02979"
"51.50","3.43","3.414","0.03016"
"52.00","3.46","3.433","0.03058"
"52.50","3.50","3.453","0.03096"
"53.00","3.53","3.474","0.03143"
"53.50","3.56","3.494","0.03183"
"54.00","3.60","3.515","0.03228"
"54.50","3.63","3.532","0.03278"
"55.00","3.66","3.552","0.03316"
"55.50","3.70","3.570","0.03364"
"56.00","3.73","3.589","0.03406"
"56.50","3.76","3.605","0.03452"
"57.00","3.80","3.622","0.03498"
"57.50","3.83","3.642","0.03539"
"58.00","3.86","3.657","0.03593"
"58.50","3.90","3.675","0.03639"
"59.00","3.93","3.690","0.03689"
"59.50","3.96","3.708","0.03733"
"60.00","4.00","3.721","0.03784"
"60.50","4.03","3.739","0.03831"
"61.00","4.06","3.752","0.03879"
"61.50","4.10","3.765","0.03939"
"62.00","4.13","3.780","0.03984"
"62.50","4.16","3.794","0.04038"
"63.00","4.20","3.807","0.04100"
"63.50","4.23","3.819","0.04143"
"63.71","4.24","1.434","0.05304"
